Repository: Shan-Zhu/ML-SC_3DCN

# ML-SC_3DCN

Here is the code for the article of "Data-Driven Design of Carbon-Based Materials for High-Performance Flexible Energy Storage Devices".

File: 3DCN-2022.csv (part 2 of 3)
DOI,Materials type,Materials Name,Electrolyte,Voltage (V),Specific surface area (m2/g),Pore volume (cm3/g),IDIG,N-doped (at%),O-doped (at%),E-type,Current density (A/g),Capacitance (F/g)
10.1039/c5ra05688h,porous carbon,LS-1000,KOH,0.9,1554,0.94,2.35,1.09,15.24,3,2,199
10.1039/c5ra05688h,porous carbon,LS-600,KOH,0.9,943,0.44,1.15,2.06,23.32,3,3,215
10.1039/c5ra05688h,porous carbon,LS-700,KOH,0.9,1177,0.55,1.27,1.88,21.89,3,3,236
10.1039/c5ra05688h,porous carbon,LS-800,KOH,0.9,1733,0.86,1.38,1.64,18.98,3,3,282
10.1039/c5ra05688h,porous carbon,LS-900,KOH,0.9,1841,1.05,1.78,1.39,17.14,3,3,165
10.1039/c5ra05688h,porous carbon,LS-1000,KOH,0.9,1554,0.94,2.35,1.09,15.24,3,3,188
10.1039/c5ra05688h,porous carbon,LS-600,KOH,0.9,943,0.44,1.15,2.06,23.32,3,5,210
10.1039/c5ra05688h,porous carbon,LS-700,KOH,0.9,1177,0.55,1.27,1.88,21.89,3,5,225
10.1039/c5ra05688h,porous carbon,LS-800,KOH,0.9,1733,0.86,1.38,1.64,18.98,3,5,261
10.1039/c5ra05688h,porous carbon,LS-900,KOH,0.9,1841,1.05,1.78,1.39,17.14,3,5,147
10.1039/c5ra05688h,porous carbon,LS-1000,KOH,0.9,1554,0.94,2.35,1.09,15.24,3,5,169
10.1039/c5ra05688h,porous carbon,LS-600,KOH,0.9,943,0.44,1.15,2.06,23.32,3,10,189
10.1039/c5ra05688h,porous carbon,LS-700,KOH,0.9,1177,0.55,1.27,1.88,21.89,3,10,201
10.1039/c5ra05688h,porous carbon,LS-800,KOH,0.9,1733,0.86,1.38,1.64,18.98,3,10,211
10.1039/c5ra05688h,porous carbon,LS-900,KOH,0.9,1841,1.05,1.78,1.39,17.14,3,10,106
10.1039/c5ra05688h,porous carbon,LS-1000,KOH,0.9,1554,0.94,2.35,1.09,15.24,3,10,128
10.1039/c5ra05688h,porous carbon,LS-600,KOH,0.9,943,0.44,1.15,2.06,23.32,3,20,162
10.1039/c5ra05688h,porous carbon,LS-700,KOH,0.9,1177,0.55,1.27,1.88,21.89,3,20,176
10.1039/c5ra05688h,porous carbon,LS-800,KOH,0.9,1733,0.86,1.38,1.64,18.98,3,20,202
10.1039/c5ra05688h,porous carbon,LS-900,KOH,0.9,1841,1.05,1.78,1.39,17.14,3,20,85
10.1039/c5ra05688h,porous carbon,LS-1000,KOH,0.9,1554,0.94,2.35,1.09,15.24,3,20,102
10.1039/c5ra05688h,porous carbon,LS-600,KOH,0.9,943,0.44,1.15,2.06,23.32,3,30,140
10.1039/c5ra05688h,porous carbon,LS-700,KOH,0.9,1177,0.55,1.27,1.88,21.89,3,30,157
10.1039/c5ra05688h,porous carbon,LS-800,KOH,0.9,1733,0.86,1.38,1.64,18.98,3,30,191
10.1039/c5ra05688h,porous carbon,LS-900,KOH,0.9,1841,1.05,1.78,1.39,17.14,3,30,72
10.1039/c5ra05688h,porous carbon,LS-1000,KOH,0.9,1554,0.94,2.35,1.09,15.24,3,30,84
10.1039/c5ra05688h,porous carbon,LS-800,KOH,0.9,1733,0.86,1.38,1.64,18.98,3,50,183
10.1039/c5ra05688h,porous carbon,LS-800,KOH,1,1733,0.86,1.38,1.64,18.98,2,1,72
10.1039/c5ra05688h,porous carbon,LS-800,KOH,1,1733,0.86,1.38,1.64,18.98,2,10,44.3
10.1039/c5ra05688h,porous carbon,LS-800,KOH,1,1733,0.86,1.38,1.64,18.98,2,20,42
10.1039/c5ra05688h,porous carbon,LS-800,Et4NBF4/PC,3,1733,0.86,1.38,1.64,18.98,2,1,51.5
10.1039/c5ra05688h,porous carbon,LS-800,Et4NBF4/PC,3,1733,0.86,1.38,1.64,18.98,2,10,33.8
10.1039/c5nr05151g,N-doped carbon,NPCFs-2,KOH,1,2502,1.7,0.94,6.3,9.2,3,0.1,341
10.1039/c5nr05151g,N-doped carbon,NPCFs-1,KOH,1,1349,0.9,0.91,9,8.5,3,0.1,190
10.1039/c5nr05151g,N-doped carbon,APPy-2,KOH,1,2360,1.3,0.88,8.5,8,3,0.1,260
10.1039/c5nr05151g,N-doped carbon,NPCFs-2,KOH,1,2502,1.7,0.94,6.3,9.2,3,1,328
10.1039/c5nr05151g,N-doped carbon,NPCFs-1,KOH,1,1349,0.9,0.91,9,8.5,3,1,165
10.1039/c5nr05151g,N-doped carbon,APPy-2,KOH,1,2360,1.3,0.88,8.5,8,3,1,249
10.1039/c5nr05151g,N-doped carbon,NPCFs-2,KOH,1,2502,1.7,0.94,6.3,9.2,3,5,298
10.1039/c5nr05151g,N-doped carbon,NPCFs-1,KOH,1,1349,0.9,0.91,9,8.5,3,5,146
10.1039/c5nr05151g,N-doped carbon,APPy-2,KOH,1,2360,1.3,0.88,8.5,8,3,5,234
10.1039/c5nr05151g,N-doped carbon,NPCFs-2,KOH,1,2502,1.7,0.94,6.3,9.2,3,10,280
10.1039/c5nr05151g,N-doped carbon,NPCFs-1,KOH,1,1349,0.9,0.91,9,8.5,3,10,137
10.1039/c5nr05151g,N-doped carbon,APPy-2,KOH,1,2360,1.3,0.88,8.5,8,3,10,220
10.1039/c5nr05151g,N-doped carbon,NPCFs-2,KOH,1,2502,1.7,0.94,6.3,9.2,3,20,267
10.1039/c5nr05151g,N-doped carbon,NPCFs-1,KOH,1,1349,0.9,0.91,9,8.5,3,20,133
10.1039/c5nr05151g,N-doped carbon,APPy-2,KOH,1,2360,1.3,0.88,8.5,8,3,20,209
10.1039/c5nr05151g,N-doped carbon,NPCFs-2,KOH,1,2502,1.7,0.94,6.3,9.2,3,30,260
10.1039/c5nr05151g,N-doped carbon,NPCFs-1,KOH,1,1349,0.9,0.91,9,8.5,3,30,131
10.1039/c5nr05151g,N-doped carbon,APPy-2,KOH,1,2360,1.3,0.88,8.5,8,3,30,193
10.1039/c5nr05151g,N-doped carbon,NPCFs-2,KOH,1,2502,1.7,0.94,6.3,9.2,3,40,252
10.1039/c5nr05151g,N-doped carbon,NPCFs-1,KOH,1,1349,0.9,0.91,9,8.5,3,40,128
10.1039/c5nr05151g,N-doped carbon,APPy-2,KOH,1,2360,1.3,0.88,8.5,8,3,40,178
10.1039/c5nr05151g,N-doped carbon,NPCFs-2,KOH,1,2502,1.7,0.94,6.3,9.2,3,50,244
10.1039/c5nr05151g,N-doped carbon,NPCFs-1,KOH,1,1349,0.9,0.91,9,8.5,3,50,125
10.1039/c5nr05151g,N-doped carbon,APPy-2,KOH,1,2360,1.3,0.88,8.5,8,3,50,163
10.1039/c5nr05151g,N-doped carbon,NPCFs-2,KOH,1,2502,1.7,0.94,6.3,9.2,2,1,314
10.1039/c5nr05151g,N-doped carbon,NPCFs-1,KOH,1,1349,0.9,0.91,9,8.5,2,1,164
10.1039/c5nr05151g,N-doped carbon,APPy-2,KOH,1,2360,1.3,0.88,8.5,8,2,1,184
10.1039/c5nr05151g,N-doped carbon,NPCFs-2,KOH,1,2502,1.7,0.94,6.3,9.2,2,5,279
10.1039/c5nr05151g,N-doped carbon,NPCFs-1,KOH,1,1349,0.9,0.91,9,8.5,2,5,156
10.1039/c5nr05151g,N-doped carbon,APPy-2,KOH,1,2360,1.3,0.88,8.5,8,2,5,176
10.1039/c5nr05151g,N-doped carbon,NPCFs-2,KOH,1,2502,1.7,0.94,6.3,9.2,2,10,261
10.1039/c5nr05151g,N-doped carbon,NPCFs-1,KOH,1,1349,0.9,0.91,9,8.5,2,10,148
10.1039/c5nr05151g,N-doped carbon,APPy-2,KOH,1,2360,1.3,0.88,8.5,8,2,10,159
10.1039/c5nr05151g,N-doped carbon,NPCFs-2,KOH,1,2502,1.7,0.94,6.3,9.2,2,20,245
10.1039/c5nr05151g,N-doped carbon,NPCFs-1,KOH,1,1349,0.9,0.91,9,8.5,2,20,142
10.1039/c5nr05151g,N-doped carbon,APPy-2,KOH,1,2360,1.3,0.88,8.5,8,2,20,133
10.1039/c5nr05151g,N-doped carbon,NPCFs-2,KOH,1,2502,1.7,0.94,6.3,9.2,2,30,220
10.1039/c5nr05151g,N-doped carbon,NPCFs-1,KOH,1,1349,0.9,0.91,9,8.5,2,30,128
10.1039/c5nr05151g,N-doped carbon,APPy-2,KOH,1,2360,1.3,0.88,8.5,8,2,30,108
10.1039/c5nr05151g,N-doped carbon,NPCFs-2,KOH,1,2502,1.7,0.94,6.3,9.2,2,50,188
10.1039/c5nr05151g,N-doped carbon,NPCFs-1,KOH,1,1349,0.9,0.91,9,8.5,2,50,107
10.1039/c5nr05151g,N-doped carbon,APPy-2,KOH,1,2360,1.3,0.88,8.5,8,2,50,87
10.1039/c4ta06110a,nanosheet,Exfoliated BC,H2SO4,1.2,543.68,0.25,0.89,1.2,8.5,3,0.5,221
10.1039/c4ta06110a,nanosheet,Natural BC,H2SO4,1.2,7.91,0.0018,0.68,0.6,1.9,3,0.5,2.1
10.1039/c4ta06110a,nanosheet,Exfoliated BC,H2SO4,1,543.68,0.25,0.89,1.2,8.5,2,2,204
10.1039/c4ta06110a,nanosheet,Natural BC,H2SO4,1,7.91,0.0018,0.68,0.6,1.9,2,2,2.6
10.1039/c4ta06110a,nanosheet,Exfoliated BC,H2SO4,1,543.68,0.25,0.89,1.2,8.5,2,5,198
10.1039/c4ta06110a,nanosheet,Natural BC,H2SO4,1,7.91,0.0018,0.68,0.6,1.9,2,5,3.1
10.1039/c4ta06110a,nanosheet,Exfoliated BC,H2SO4,1,543.68,0.25,0.89,1.2,8.5,2,10,192
10.1039/c4ta06110a,nanosheet,Natural BC,H2SO4,1,7.91,0.0018,0.68,0.6,1.9,2,10,2.4
10.1039/c4ta06110a,nanosheet,Exfoliated BC,H2SO4,1,543.68,0.25,0.89,1.2,8.5,2,15,185
10.1039/c4ta06110a,nanosheet,Natural BC,H2SO4,1,7.91,0.0018,0.68,0.6,1.9,2,15,1.6
10.1039/c4ta06110a,nanosheet,Exfoliated BC,H2SO4,1,543.68,0.25,0.89,1.2,8.5,2,20,180
10.1039/c4ta06110a,nanosheet,Natural BC,H2SO4,1,7.91,0.0018,0.68,0.6,1.9,2,20,3
10.1039/c4ta06110a,nanosheet,Exfoliated BC,H2SO4,1,543.68,0.25,0.89,1.2,8.5,2,25,176
10.1039/c4ta06110a,nanosheet,Natural BC,H2SO4,1,7.91,0.0018,0.68,0.6,1.9,2,25,2.3
10.1039/c4ta06110a,nanosheet,Exfoliated BC,H2SO4,1,543.68,0.25,0.89,1.2,8.5,2,30,172
10.1039/c4ta06110a,nanosheet,Natural BC,H2SO4,1,7.91,0.0018,0.68,0.6,1.9,2,30,2.8
10.1039/c4ta06110a,nanosheet,Exfoliated BC,H2SO4,1,543.68,0.25,0.89,1.2,8.5,2,35,170
10.1039/c4ta06110a,nanosheet,Natural BC,H2SO4,1,7.91,0.0018,0.68,0.6,1.9,2,35,2.9
10.1039/c4ta06110a,nanosheet,Exfoliated BC,H2SO4,1,543.68,0.25,0.89,1.2,8.5,2,40,168
10.1039/c4ta06110a,nanosheet,Natural BC,H2SO4,1,7.91,0.0018,0.68,0.6,1.9,2,40,2.6
10.1039/c4ta02167c,3D porous carbon,RC,KOH,1,477,0.23,1.01,0,0,3,1,80
10.1039/c4ta02167c,3D porous carbon,RPC5,KOH,1,2753,1.54,1.12,0,0,3,1,307
10.1039/c4ta01465k,porous carbon,CT,KOH,0.9,312,0.26,0.78,1.2,5.6,3,0.1,125
10.1039/c4ta01465k,porous carbon,HPCT-1,KOH,0.9,1588,1.01,0.84,5.3,9.3,3,0.1,240.4
10.1039/c4ta01465k,porous carbon,HPCT-2,KOH,0.9,2665,1.46,0.81,1.1,10.9,3,0.1,279.1
10.1039/c4ta01465k,porous carbon,HPCT-3,KOH,0.9,2856,1.25,0.83,2.2,11.1,3,0.1,386.2
10.1039/c4ta01465k,porous carbon,HPCT-4,KOH,0.9,3253,1.72,0.86,0.9,7.1,3,0.1,365.9
10.1039/c4ta01465k,porous carbon,CT,KOH,0.9,312,0.26,0.78,1.2,5.6,3,1,92
10.1039/c4ta01465k,porous carbon,HPCT-1,KOH,0.9,1588,1.01,0.84,5.3,9.3,3,1,198
10.1039/c4ta01465k,porous carbon,HPCT-2,KOH,0.9,2665,1.46,0.81,1.1,10.9,3,1,222
10.1039/c4ta01465k,porous carbon,HPCT-3,KOH,0.9,2856,1.25,0.83,2.2,11.1,3,1,294
10.1039/c4ta01465k,porous carbon,HPCT-4,KOH,0.9,3253,1.72,0.86,0.9,7.1,3,1,290
10.1039/c4ta01465k,porous carbon,CT,KOH,0.9,312,0.26,0.78,1.2,5.6,3,2,84
10.1039/c4ta01465k,porous carbon,HPCT-1,KOH,0.9,1588,1.01,0.84,5.3,9.3,3,2,182
10.1039/c4ta01465k,porous carbon,HPCT-2,KOH,0.9,2665,1.46,0.81,1.1,10.9,3,2,212
10.1039/c4ta01465k,porous carbon,HPCT-3,KOH,0.9,2856,1.25,0.83,2.2,11.1,3,2,271
10.1039/c4ta01465k,porous carbon,HPCT-4,KOH,0.9,3253,1.72,0.86,0.9,7.1,3,2,280
10.1039/c4ta01465k,porous carbon,CT,KOH,0.9,312,0.26,0.78,1.2,5.6,3,3,76
10.1039/c4ta01465k,porous carbon,HPCT-1,KOH,0.9,1588,1.01,0.84,5.3,9.3,3,3,169
10.1039/c4ta01465k,porous carbon,HPCT-2,KOH,0.9,2665,1.46,0.81,1.1,10.9,3,3,203
10.1039/c4ta01465k,porous carbon,HPCT-3,KOH,0.9,2856,1.25,0.83,2.2,11.1,3,3,253
10.1039/c4ta01465k,porous carbon,HPCT-4,KOH,0.9,3253,1.72,0.86,0.9,7.1,3,3,266
10.1039/c4ta01465k,porous carbon,CT,KOH,0.9,312,0.26,0.78,1.2,5.6,3,4,69
10.1039/c4ta01465k,porous carbon,HPCT-1,KOH,0.9,1588,1.01,0.84,5.3,9.3,3,4,156
10.1039/c4ta01465k,porous carbon,HPCT-2,KOH,0.9,2665,1.46,0.81,1.1,10.9,3,4,196
10.1039/c4ta01465k,porous carbon,HPCT-3,KOH,0.9,2856,1.25,0.83,2.2,11.1,3,4,239
10.1039/c4ta01465k,porous carbon,HPCT-4,KOH,0.9,3253,1.72,0.86,0.9,7.1,3,4,260
10.1039/c4ta01465k,porous carbon,CT,KOH,0.9,312,0.26,0.78,1.2,5.6,3,5,60
10.1039/c4ta01465k,porous carbon,HPCT-1,KOH,0.9,1588,1.01,0.84,5.3,9.3,3,5,142
10.1039/c4ta01465k,porous carbon,HPCT-2,KOH,0.9,2665,1.46,0.81,1.1,10.9,3,5,191
10.1039/c4ta01465k,porous carbon,HPCT-3,KOH,0.9,2856,1.25,0.83,2.2,11.1,3,5,229
10.1039/c4ta01465k,porous carbon,HPCT-4,KOH,0.9,3253,1.72,0.86,0.9,7.1,3,5,253
10.1039/c4ta01465k,porous carbon,CT,KOH,0.9,312,0.26,0.78,1.2,5.6,3,6,55
10.1039/c4ta01465k,porous carbon,HPCT-1,KOH,0.9,1588,1.01,0.84,5.3,9.3,3,6,134
10.1039/c4ta01465k,porous carbon,HPCT-2,KOH,0.9,2665,1.46,0.81,1.1,10.9,3,6,183
10.1039/c4ta01465k,porous carbon,HPCT-3,KOH,0.9,2856,1.25,0.83,2.2,11.1,3,6,213
10.1039/c4ta01465k,porous carbon,HPCT-4,KOH,0.9,3253,1.72,0.86,0.9,7.1,3,6,244
10.1039/c4ta01465k,porous carbon,CT,KOH,0.9,312,0.26,0.78,1.2,5.6,3,7,49
10.1039/c4ta01465k,porous carbon,HPCT-1,KOH,0.9,1588,1.01,0.84,5.3,9.3,3,7,123
10.1039/c4ta01465k,porous carbon,HPCT-2,KOH,0.9,2665,1.46,0.81,1.1,10.9,3,7,181
10.1039/c4ta01465k,porous carbon,HPCT-3,KOH,0.9,2856,1.25,0.83,2.2,11.1,3,7,203
10.1039/c4ta01465k,porous carbon,HPCT-4,KOH,0.9,3253,1.72,0.86,0.9,7.1,3,7,236
10.1039/c4ta01465k,porous carbon,CT,KOH,0.9,312,0.26,0.78,1.2,5.6,3,8,47
10.1039/c4ta01465k,porous carbon,HPCT-1,KOH,0.9,1588,1.01,0.84,5.3,9.3,3,8,115
10.1039/c4ta01465k,porous carbon,HPCT-2,KOH,0.9,2665,1.46,0.81,1.1,10.9,3,8,171
10.1039/c4ta01465k,porous carbon,HPCT-3,KOH,0.9,2856,1.25,0.83,2.2,11.1,3,8,193
10.1039/c4ta01465k,porous carbon,HPCT-4,KOH,0.9,3253,1.72,0.86,0.9,7.1,3,8,227
10.1039/c4ta01465k,porous carbon,CT,KOH,0.9,312,0.26,0.78,1.2,5.6,3,9,44
10.1039/c4ta01465k,porous carbon,HPCT-1,KOH,0.9,1588,1.01,0.84,5.3,9.3,3,9,106
10.1039/c4ta01465k,porous carbon,HPCT-2,KOH,0.9,2665,1.46,0.81,1.1,10.9,3,9,166
10.1039/c4ta01465k,porous carbon,HPCT-3,KOH,0.9,2856,1.25,0.83,2.2,11.1,3,9,183
10.1039/c4ta01465k,porous carbon,HPCT-4,KOH,0.9,3253,1.72,0.86,0.9,7.1,3,9,224
10.1039/c4ta01465k,porous carbon,CT,KOH,0.9,312,0.26,0.78,1.2,5.6,3,10,39
10.1039/c4ta01465k,porous carbon,HPCT-1,KOH,0.9,1588,1.01,0.84,5.3,9.3,3,10,100
10.1039/c4ta01465k,porous carbon,HPCT-2,KOH,0.9,2665,1.46,0.81,1.1,10.9,3,10,161
10.1039/c4ta01465k,porous carbon,HPCT-3,KOH,0.9,2856,1.25,0.83,2.2,11.1,3,10,173
10.1039/c4ta01465k,porous carbon,HPCT-4,KOH,0.9,3253,1.72,0.86,0.9,7.1,3,10,218
10.1039/c4ta00936c,N-doped graphene,,H2SO4,1,342,1.59,1.22,0.54,1.8,2,0.1,10.6
10.1039/c4ta00936c,N-doped graphene,,KOH,1,342,1.59,1.22,0.54,1.8,2,0.1,22.2
10.1039/c4ta00936c,NB-doped graphene,,H2SO4,1,341,1.34,1.03,1.02,2.85,2,0.1,29.6
10.1039/c4ta00936c,NB-doped graphene,,KOH,1,341,1.34,1.03,1.02,2.85,2,0.1,29.7
10.1039/c4ta00936c,graphene,,H2SO4,1,343,1.6,1.38,0,1.54,2,0.1,2.59
10.1039/c4ta00936c,graphene,,KOH,1,343,1.6,1.38,0,1.54,2,0.1,7.86
10.1039/c4ta00936c,B-doped graphene,,KOH,1,301,1.5,1.25,0,3.67,2,0.1,19.9
10.1039/c4ta00936c,B-doped graphene,,H2SO4,1,301,1.5,1.25,0,3.67,2,0.1,34.6
10.1039/c4ta00475b,porous carbon,z950,KOH,1,406,0.29,0.926,0,0,3,0.2,198
10.1039/c4ta00475b,porous carbon,l750,KOH,1,455,0.33,0.98,0,0,3,0.2,127.6
10.1039/c4ta00475b,porous carbon,e950,KOH,1,515,0.36,0.926,0,0,3,0.2,144.8
10.1039/c4ta00475b,porous carbon,f950,KOH,1,566,0.4,0.926,0,0,3,0.2,99.2
10.1039/c4ta00475b,porous carbon,g950,KOH,1,640,0.47,0.952,0,0,3,0.2,182
10.1039/c4ta00475b,porous carbon,l850,KOH,1,686,0.5,0.934,0,0,3,0.2,200.72
10.1039/c4ta00475b,porous carbon,l950,KOH,1,783,0.56,0.926,0,0,3,0.2,226.2
10.1039/c4ta00475b,porous carbon,l950,KOH,1,783,0.56,0.926,0,0,3,10,178
10.1039/c4ta00475b,porous carbon,l1000,KOH,1,799,0.54,0.877,0,0,3,0.2,135.4
10.1039/c4ra13720e,porous graphene,MOC/GA,KOH,1,715,0.99,1.47,0,0,3,0.05,177
10.1039/c4ra13720e,graphene,GA,KOH,1,220,0.45,1.43,0,0,3,0.05,99
10.1039/c4ra11028e,AC,KS-1.25,KOH,1.3,1642,0.72,0.74,0,0,2,0.2,234
10.1039/c4ra11028e,AC,KS-5,KOH,1.3,2094,1.19,1.11,0,0,2,0.2,224
10.1039/c4ra11028e,AC,KS-2.5,KOH,1.3,2823,1.47,0.76,0,0,2,0.2,316
10.1039/c4ra11028e,AC,KS-1.25,KOH,1.3,1642,0.72,0.74,0,0,2,1,188
10.1039/c4ra11028e,AC,KS-5,KOH,1.3,2094,1.19,1.11,0,0,2,1,167
10.1039/c4ra11028e,AC,KS-2.5,KOH,1.3,2823,1.47,0.76,0,0,2,1,218
10.1039/c4ra11028e,AC,KS-1.25,KOH,1.3,1642,0.72,0.74,0,0,2,2,178
10.1039/c4ra11028e,AC,KS-5,KOH,1.3,2094,1.19,1.11,0,0,2,2,148
10.1039/c4ra11028e,AC,KS-2.5,KOH,1.3,2823,1.47,0.76,0,0,2,2,195
10.1039/c4ra11028e,AC,KS-1.25,KOH,1.3,1642,0.72,0.74,0,0,2,5,164
10.1039/c4ra11028e,AC,KS-5,KOH,1.3,2094,1.19,1.11,0,0,2,5,139
10.1039/c4ra11028e,AC,KS-2.5,KOH,1.3,2823,1.47,0.76,0,0,2,5,186
10.1039/c4ra11028e,AC,KS-1.25,KOH,1.3,1642,0.72,0.74,0,0,2,10,139
10.1039/c4ra11028e,AC,KS-5,KOH,1.3,2094,1.19,1.11,0,0,2,10,124
10.1039/c4ra11028e,AC,KS-2.5,KOH,1.3,2823,1.47,0.76,0,0,2,10,184
10.1039/c4ra11028e,AC,KS-1.25,KOH,1.3,1642,0.72,0.74,0,0,2,20,124
10.1039/c4ra11028e,AC,KS-5,KOH,1.3,2094,1.19,1.11,0,0,2,20,92
10.1039/c4ra11028e,AC,KS-2.5,KOH,1.3,2823,1.47,0.76,0,0,2,20,182
10.1039/c4ra08519a,porous graphene,CRGO-10,KOH,1,124.5,1.1,0.81,0,10.1,3,1,112
10.1039/c4ra08519a,porous graphene,CRGO-30,KOH,1,427.3,2.8,1.12,0,8.19,3,1,143
10.1039/c4ra08519a,porous graphene,CRGO-60,KOH,1,1218.5,5.3,1.73,0,9.25,3,1,291
10.1039/c4ra08519a,porous graphene,CRGO-60,KOH,1,1218.5,5.3,1.73,0,9.25,3,1.5,287
10.1039/c4ra08519a,porous graphene,CRGO-60,KOH,1,1218.5,5.3,1.73,0,9.25,3,2,278
10.1039/c4ra08519a,porous graphene,CRGO-60,KOH,1,1218.5,5.3,1.73,0,9.25,3,3,265
10.1039/c4ra08519a,porous graphene,CRGO-60,KOH,1,1218.5,5.3,1.73,0,9.25,3,5,259
10.1039/c4ra08519a,porous graphene,CRGO-60,KOH,1,1218.5,5.3,1.73,0,9.25,3,10,246
10.1039/c4ra08519a,porous graphene,CRGO-60,KOH,1,1218.5,5.3,1.73,0,9.25,3,20,220
10.1039/c4ra08519a,porous graphene,CRGO-60,KOH,1,1218.5,5.3,1.73,0,9.25,3,30,214
10.1039/c3ta15245f,porous carbon,A-CNT,EMIMBF4,3.5,2005.9,1.6,1.12,0.1,6.27,2,1,140
10.1039/c3ta15245f,porous carbon,A-CNT,EMIMBF4,3.5,2005.9,1.6,1.12,0.1,6.27,2,2,138
10.1039/c3ta15245f,porous carbon,A-CNT,EMIMBF4,3.5,2005.9,1.6,1.12,0.1,6.27,2,3,136
10.1039/c3ta15245f,porous carbon,A-CNT,EMIMBF4,3.5,2005.9,1.6,1.12,0.1,6.27,2,5,134
10.1039/c3ta15245f,porous carbon,A-CNT,EMIMBF4,3.5,2005.9,1.6,1.12,0.1,6.27,2,10,131
10.1039/c3ta15245f,porous carbon,A-CNT,EMIMBF4,3.5,2005.9,1.6,1.12,0.1,6.27,2,20,122
10.1039/c3ta15245f,porous carbon,A-CNT,EMIMBF4,3.5,2005.9,1.6,1.12,0.1,6.27,2,30,116
10.1039/c3ta15245f,porous carbon,A-CNT,EMIMBF4,3.5,2005.9,1.6,1.12,0.1,6.27,2,40,111
10.1039/c3ta15245f,porous carbon,A-CNT,EMIMBF4,3.5,2005.9,1.6,1.12,0.1,6.27,2,50,106
10.1039/c3ta15245f,porous carbon,A-CNT,H2SO4,1,2005.9,1.6,1.12,0.1,6.27,3,1,319
10.1039/c3ta15245f,porous carbon,CNT,H2SO4,1,379.9,0.513,1.15,1.53,1.6,3,1,227
10.1039/c3ta15245f,porous carbon,A-CNT,H2SO4,1,2005.9,1.6,1.12,0.1,6.27,3,2,290
10.1039/c3ta15245f,porous carbon,CNT,H2SO4,1,379.9,0.513,1.15,1.53,1.6,3,2,215
10.1039/c3ta15245f,porous carbon,A-CNT,H2SO4,1,2005.9,1.6,1.12,0.1,6.27,3,3,250
10.1039/c3ta15245f,porous carbon,CNT,H2SO4,1,379.9,0.513,1.15,1.53,1.6,3,3,205
10.1039/c3ta15245f,porous carbon,A-CNT,H2SO4,1,2005.9,1.6,1.12,0.1,6.27,3,5,225
10.1039/c3ta15245f,porous carbon,CNT,H2SO4,1,379.9,0.513,1.15,1.53,1.6,3,5,146
10.1039/c3ta15245f,porous carbon,A-CNT,H2SO4,1,2005.9,1.6,1.12,0.1,6.27,3,10,199
10.1039/c3ta15245f,porous carbon,CNT,H2SO4,1,379.9,0.513,1.15,1.53,1.6,3,10,114
10.1039/c3ta15245f,porous carbon,A-CNT,H2SO4,1,2005.9,1.6,1.12,0.1,6.27,3,20,169
10.1039/c3ta15245f,porous carbon,CNT,H2SO4,1,379.9,0.513,1.15,1.53,1.6,3,20,97
10.1039/c3ta15245f,porous carbon,A-CNT,H2SO4,1,2005.9,1.6,1.12,0.1,6.27,3,30,154
10.1039/c3ta15245f,porous carbon,CNT,H2SO4,1,379.9,0.513,1.15,1.53,1.6,3,30,89
10.1039/c3ta15245f,porous carbon,A-CNT,H2SO4,1,2005.9,1.6,1.12,0.1,6.27,2,1,145
10.1039/c3ta15245f,porous carbon,A-CNT,H2SO4,1,2005.9,1.6,1.12,0.1,6.27,2,2,143
10.1039/c3ta15245f,porous carbon,A-CNT,H2SO4,1,2005.9,1.6,1.12,0.1,6.27,2,3,141
10.1039/c3ta15245f,porous carbon,A-CNT,H2SO4,1,2005.9,1.6,1.12,0.1,6.27,2,5,138
10.1039/c3ta15245f,porous carbon,A-CNT,H2SO4,1,2005.9,1.6,1.12,0.1,6.27,2,10,135
10.1039/c3ta15245f,porous carbon,A-CNT,H2SO4,1,2005.9,1.6,1.12,0.1,6.27,2,20,131
10.1039/c3ta15245f,porous carbon,A-CNT,H2SO4,1,2005.9,1.6,1.12,0.1,6.27,2,30,125
10.1039/c3ta12722b,porous carbon,,Na2SO4,1,1130,2.188,1.18,0,0,3,0.9,132
10.1039/c3ta12722b,porous carbon,,Na2SO4,1,1130,2.188,1.18,0,0,3,2.3,113.7
10.1039/c3ta12722b,porous carbon,,Na2SO4,1,1130,2.188,1.18,0,0,3,4.5,104.7
10.1039/c3ta12722b,porous carbon,,Na2SO4,1,1130,2.188,1.18,0,0,3,9,90.7
10.1039/c3ta12722b,porous carbon,,Na2SO4,1,1130,2.188,1.18,0,0,3,23,74.7
10.1039/c3ta12722b,porous carbon,,Na2SO4,1,1130,2.188,1.18,0,0,3,45,54.8
10.1039/c3ra46037a,AC,S1,KOH,0.9,552,0.38,2.64,0,0,2,0.1,140
10.1039/c3ra46037a,AC,S1,KOH,0.9,552,0.38,2.64,0,0,2,0.5,132
10.1039/c3ra46037a,AC,S1,KOH,0.9,552,0.38,2.64,0,0,2,1,123
10.1039/c3ra46037a,AC,S1,KOH,0.9,552,0.38,2.64,0,0,2,5,87.5
10.1039/c3ra46037a,AC,S2,KOH,0.9,1616,0.86,4.54,0,0,2,0.1,220
10.1039/c3ra46037a,AC,S2,KOH,0.9,1616,0.86,4.54,0,0,2,0.5,109
10.1039/c3ra46037a,AC,S2,KOH,0.9,1616,0.86,4.54,0,0,2,1,68
10.1039/c3ra46037a,AC,S2,KOH,0.9,1616,0.86,4.54,0,0,2,5,44
10.1039/c3ra46037a,AC,S3,KOH,0.9,2490,1.7,0.55,0,0,2,0.1,283
10.1039/c3ra46037a,AC,S3,KOH,0.9,2490,1.7,0.55,0,0,2,0.5,264
10.1039/c3ra46037a,AC,S3,KOH,0.9,2490,1.7,0.55,0,0,2,1,184
10.1039/c3ra46037a,AC,S3,KOH,0.9,2490,1.7,0.55,0,0,2,5,172
10.1039/c3ee43979h,N-doped carbon,HFAC-1,KOH,1,521,0.38,1,7.3,10.7,3,0.25,227
10.1039/c3ee43979h,N-doped carbon,HFAC-2,KOH,1,1217.1,0.46,1,6.3,15.2,3,0.25,525
10.1039/c3ee43979h,N-doped carbon,HFAC-3,KOH,1,1405.6,0.73,1,4.2,13.6,3,0.25,409
10.1039/c3ee43979h,N-doped carbon,HFAC-1,H2SO4,1,521,0.38,1,7.3,10.7,3,0.25,273
10.1039/c3ee43979h,N-doped carbon,HFAC-2,H2SO4,1,1217.1,0.46,1,6.3,15.2,3,0.25,556
10.1039/c3ee43979h,N-doped carbon,HFAC-3,H2SO4,1,1405.6,0.73,1,4.2,13.6,3,0.25,420
10.1039/c3ee43979h,N-doped carbon,HFAC-1,KOH,1,521,0.38,1,7.3,10.7,3,0.5,213
10.1039/c3ee43979h,N-doped carbon,HFAC-2,KOH,1,1217.1,0.46,1,6.3,15.2,3,0.5,464
10.1039/c3ee43979h,N-doped carbon,HFAC-3,KOH,1,1405.6,0.73,1,4.2,13.6,3,0.5,381
10.1039/c3ee43979h,N-doped carbon,HFAC-1,H2SO4,1,521,0.38,1,7.3,10.7,3,0.5,252
10.1039/c3ee43979h,N-doped carbon,HFAC-2,H2SO4,1,1217.1,0.46,1,6.3,15.2,3,0.5,494
10.1039/c3ee43979h,N-doped carbon,HFAC-3,H2SO4,1,1405.6,0.73,1,4.2,13.6,3,0.5,387
10.1039/c3ee43979h,N-doped carbon,HFAC-1,KOH,1,521,0.38,1,7.3,10.7,3,1,198
10.1039/c3ee43979h,N-doped carbon,HFAC-2,KOH,1,1217.1,0.46,1,6.3,15.2,3,1,432
10.1039/c3ee43979h,N-doped carbon,HFAC-3,KOH,1,1405.6,0.73,1,4.2,13.6,3,1,339
10.1039/c3ee43979h,N-doped carbon,HFAC-1,H2SO4,1,521,0.38,1,7.3,10.7,3,1,228
10.1039/c3ee43979h,N-doped carbon,HFAC-2,H2SO4,1,1217.1,0.46,1,6.3,15.2,3,1,459
10.1039/c3ee43979h,N-doped carbon,HFAC-3,H2SO4,1,1405.6,0.73,1,4.2,13.6,3,1,355
10.1039/c3ee43979h,N-doped carbon,HFAC-1,KOH,1,521,0.38,1,7.3,10.7,3,2,185
10.1039/c3ee43979h,N-doped carbon,HFAC-2,KOH,1,1217.1,0.46,1,6.3,15.2,3,2,399
10.1039/c3ee43979h,N-doped carbon,HFAC-3,KOH,1,1405.6,0.73,1,4.2,13.6,3,2,301
10.1039/c3ee43979h,N-doped carbon,HFAC-1,H2SO4,1,521,0.38,1,7.3,10.7,3,2,207
10.1039/c3ee43979h,N-doped carbon,HFAC-2,H2SO4,1,1217.1,0.46,1,6.3,15.2,3,2,413
10.1039/c3ee43979h,N-doped carbon,HFAC-3,H2SO4,1,1405.6,0.73,1,4.2,13.6,3,2,323
10.1039/c3ee43979h,N-doped carbon,HFAC-1,KOH,1,521,0.38,1,7.3,10.7,3,4,171
10.1039/c3ee43979h,N-doped carbon,HFAC-2,KOH,1,1217.1,0.46,1,6.3,15.2,3,4,370
10.1039/c3ee43979h,N-doped carbon,HFAC-3,KOH,1,1405.6,0.73,1,4.2,13.6,3,4,375
10.1039/c3ee43979h,N-doped carbon,HFAC-1,H2SO4,1,521,0.38,1,7.3,10.7,3,4,192
10.1039/c3ee43979h,N-doped carbon,HFAC-2,H2SO4,1,1217.1,0.46,1,6.3,15.2,3,4,377
10.1039/c3ee43979h,N-doped carbon,HFAC-3,H2SO4,1,1405.6,0.73,1,4.2,13.6,3,4,297
10.1039/c3ee43979h,N-doped carbon,HFAC-1,KOH,1,521,0.38,1,7.3,10.7,3,6,163
10.1039/c3ee43979h,N-doped carbon,HFAC-2,KOH,1,1217.1,0.46,1,6.3,15.2,3,6,357
10.1039/c3ee43979h,N-doped carbon,HFAC-3,KOH,1,1405.6,0.73,1,4.2,13.6,3,6,260
10.1039/c3ee43979h,N-doped carbon,HFAC-1,H2SO4,1,521,0.38,1,7.3,10.7,3,6,186
10.1039/c3ee43979h,N-doped carbon,HFAC-2,H2SO4,1,1217.1,0.46,1,6.3,15.2,3,6,358
10.1039/c3ee43979h,N-doped carbon,HFAC-3,H2SO4,1,1405.6,0.73,1,4.2,13.6,3,6,285
10.1039/c3ee43979h,N-doped carbon,HFAC-1,KOH,1,521,0.38,1,7.3,10.7,3,8,159
10.1039/c3ee43979h,N-doped carbon,HFAC-2,KOH,1,1217.1,0.46,1,6.3,15.2,3,8,343
10.1039/c3ee43979h,N-doped carbon,HFAC-3,KOH,1,1405.6,0.73,1,4.2,13.6,3,8,252
10.1039/c3ee43979h,N-doped carbon,HFAC-1,H2SO4,1,521,0.38,1,7.3,10.7,3,8,180
10.1039/c3ee43979h,N-doped carbon,HFAC-2,H2SO4,1,1217.1,0.46,1,6.3,15.2,3,8,343
10.1039/c3ee43979h,N-doped carbon,HFAC-3,H2SO4,1,1405.6,0.73,1,4.2,13.6,3,8,282
10.1039/c3ee43979h,N-doped carbon,HFAC-1,KOH,1,521,0.38,1,7.3,10.7,3,10,154
10.1039/c3ee43979h,N-doped carbon,HFAC-2,KOH,1,1217.1,0.46,1,6.3,15.2,3,10,337
10.1039/c3ee43979h,N-doped carbon,HFAC-3,KOH,1,1405.6,0.73,1,4.2,13.6,3,10,251
10.1039/c3ee43979h,N-doped carbon,HFAC-1,H2SO4,1,521,0.38,1,7.3,10.7,3,10,178
10.1039/c3ee43979h,N-doped carbon,HFAC-2,H2SO4,1,1217.1,0.46,1,6.3,15.2,3,10,345
10.1039/c3ee43979h,N-doped carbon,HFAC-3,H2SO4,1,1405.6,0.73,1,4.2,13.6,3,10,273
10.1039/c3ee43979h,N-doped carbon,HFAC-1,KOH,1,521,0.38,1,7.3,10.7,3,15,147
10.1039/c3ee43979h,N-doped carbon,HFAC-2,KOH,1,1217.1,0.46,1,6.3,15.2,3,15,329
10.1039/c3ee43979h,N-doped carbon,HFAC-3,KOH,1,1405.6,0.73,1,4.2,13.6,3,15,243
10.1039/c3ee43979h,N-doped carbon,HFAC-1,H2SO4,1,521,0.38,1,7.3,10.7,3,15,167
10.1039/c3ee43979h,N-doped carbon,HFAC-2,H2SO4,1,1217.1,0.46,1,6.3,15.2,3,15,331
10.1039/c3ee43979h,N-doped carbon,HFAC-3,H2SO4,1,1405.6,0.73,1,4.2,13.6,3,15,260
10.1039/c3ee43979h,N-doped carbon,HFAC-1,KOH,1,521,0.38,1,7.3,10.7,3,20,143
10.1039/c3ee43979h,N-doped carbon,HFAC-2,KOH,1,1217.1,0.46,1,6.3,15.2,3,20,316
10.1039/c3ee43979h,N-doped carbon,HFAC-3,KOH,1,1405.6,0.73,1,4.2,13.6,3,20,230
10.1039/c3ee43979h,N-doped carbon,HFAC-1,H2SO4,1,521,0.38,1,7.3,10.7,3,20,161
10.1039/c3ee43979h,N-doped carbon,HFAC-2,H2SO4,1,1217.1,0.46,1,6.3,15.2,3,20,317
10.1039/c3ee43979h,N-doped carbon,HFAC-3,H2SO4,1,1405.6,0.73,1,4.2,13.6,3,20,251
10.1039/c3ee43979h,N-doped carbon,HFAC-1,KOH,1,521,0.38,1,7.3,10.7,3,25,138
10.1039/c3ee43979h,N-doped carbon,HFAC-2,KOH,1,1217.1,0.46,1,6.3,15.2,3,25,310
10.1039/c3ee43979h,N-doped carbon,HFAC-3,KOH,1,1405.6,0.73,1,4.2,13.6,3,25,224
10.1039/c3ee43979h,N-doped carbon,HFAC-1,H2SO4,1,521,0.38,1,7.3,10.7,3,25,163
10.1039/c3ee43979h,N-doped carbon,HFAC-2,H2SO4,1,1217.1,0.46,1,6.3,15.2,3,25,306
10.1039/c3ee43979h,N-doped carbon,HFAC-3,H2SO4,1,1405.6,0.73,1,4.2,13.6,3,25,243
10.1039/c3ee43979h,N-doped carbon,HFAC-1,KOH,1,521,0.38,1,7.3,10.7,3,30,136
10.1039/c3ee43979h,N-doped carbon,HFAC-2,KOH,1,1217.1,0.46,1,6.3,15.2,3,30,300
10.1039/c3ee43979h,N-doped carbon,HFAC-3,KOH,1,1405.6,0.73,1,4.2,13.6,3,30,221
10.1039/c3ee43979h,N-doped carbon,HFAC-1,H2SO4,1,521,0.38,1,7.3,10.7,3,30,154
10.1039/c3ee43979h,N-doped carbon,HFAC-2,H2SO4,1,1217.1,0.46,1,6.3,15.2,3,30,298
10.1039/c3ee43979h,N-doped carbon,HFAC-3,H2SO4,1,1405.6,0.73,1,4.2,13.6,3,30,237
10.1039/c3ee43979h,AC,AC,KOH,1,1840.3,1.17,1,0,4.5,3,0.25,182
10.1039/c3ee43979h,AC,AC,H2SO4,1,1840.3,1.17,1,0,4.5,3,0.25,180
10.1039/c3ee43979h,AC,AC,KOH,1,1840.3,1.17,1,0,4.5,3,0.5,161
10.1039/c3ee43979h,AC,AC,H2SO4,1,1840.3,1.17,1,0,4.5,3,0.5,167
10.1039/c3ee43979h,AC,AC,KOH,1,1840.3,1.17,1,0,4.5,3,1,152
10.1039/c3ee43979h,AC,AC,H2SO4,1,1840.3,1.17,1,0,4.5,3,1,164
10.1039/c3ee43979h,AC,AC,KOH,1,1840.3,1.17,1,0,4.5,3,2,151
10.1039/c3ee43979h,AC,AC,H2SO4,1,1840.3,1.17,1,0,4.5,3,2,152
10.1039/c3ee43979h,AC,AC,KOH,1,1840.3,1.17,1,0,4.5,3,4,138
10.1039/c3ee43979h,AC,AC,H2SO4,1,1840.3,1.17,1,0,4.5,3,4,144
10.1039/c3ee43979h,AC,AC,KOH,1,1840.3,1.17,1,0,4.5,3,6,137
10.1039/c3ee43979h,AC,AC,H2SO4,1,1840.3,1.17,1,0,4.5,3,6,143
10.1039/c3ee43979h,AC,AC,KOH,1,1840.3,1.17,1,0,4.5,3,8,131
10.1039/c3ee43979h,AC,AC,H2SO4,1,1840.3,1.17,1,0,4.5,3,8,137
10.1039/c3ee43979h,AC,AC,KOH,1,1840.3,1.17,1,0,4.5,3,10,129
10.1039/c3ee43979h,AC,AC,H2SO4,1,1840.3,1.17,1,0,4.5,3,10,133
10.1039/c3ee43979h,AC,AC,KOH,1,1840.3,1.17,1,0,4.5,3,15,119
10.1039/c3ee43979h,AC,AC,H2SO4,1,1840.3,1.17,1,0,4.5,3,15,130
10.1039/c3ee43979h,AC,AC,KOH,1,1840.3,1.17,1,0,4.5,3,20,114
10.1039/c3ee43979h,AC,AC,H2SO4,1,1840.3,1.17,1,0,4.5,3,20,123
10.1039/c3ee43979h,AC,AC,KOH,1,1840.3,1.17,1,0,4.5,3,25,105
10.1039/c3ee43979h,AC,AC,H2SO4,1,1840.3,1.17,1,0,4.5,3,25,118
10.1039/c3ee43979h,AC,AC,KOH,1,1840.3,1.17,1,0,4.5,3,30,104
10.1039/c3ee43979h,AC,AC,H2SO4,1,1840.3,1.17,1,0,4.5,3,30,114
10.1039/c3cc44175j,porous carbon,,KOH,0.8,854,1,1,6.7,4.1,3,1,131
10.1038/srep40259,N-doped porous carbon,ACMCNT-7,H2SO4,1,613.8,0.366,2.38,9,6.3,3,0.1,216
10.1038/srep40259,N-doped porous carbon,ACM-1,H2SO4,1,4.7,0.026,3.91,17.2,3.6,3,0.1,10
10.1038/srep40259,N-doped porous carbon,ACMCNT-6,H2SO4,1,8.5,0.011,2.69,15.8,3.2,3,0.1,58
10.1038/srep40259,N-doped porous carbon,ACM-4,H2SO4,1,187.5,0.17,3.32,9.2,2.4,3,0.1,75.6
10.1038/srep40259,N-doped porous carbon,ACM-5,H2SO4,1,551.2,0.317,3.36,3.1,3.2,3,0.1,184
10.1038/srep31555,N-doped graphene,N-RGO,KOH,1,190.38,0.88,1,3.2,11.3,3,1,290
10.1038/srep31555,N-doped graphene,N-RGO-GS,KOH,1,171.56,0.68,0.5,2.9,6.4,3,1,270
10.1038/srep31555,N-doped graphene,N-RGO,KOH,1,190.38,0.88,1,3.2,11.3,3,3,250
10.1038/srep31555,N-doped graphene,N-RGO-GS,KOH,1,171.56,0.68,0.5,2.9,6.4,3,3,258
10.1038/srep31555,N-doped graphene,N-RGO,KOH,1,190.38,0.88,1,3.2,11.3,3,5,227
10.1038/srep31555,N-doped graphene,N-RGO-GS,KOH,1,171.56,0.68,0.5,2.9,6.4,3,5,245
10.1038/srep31555,N-doped graphene,N-RGO,KOH,1,190.38,0.88,1,3.2,11.3,3,10,195
10.1038/srep31555,N-doped graphene,N-RGO-GS,KOH,1,171.56,0.68,0.5,2.9,6.4,3,10,229
10.1038/srep31555,N-doped graphene,N-RGO,KOH,1,190.38,0.88,1,3.2,11.3,3,15,178
10.1038/srep31555,N-doped graphene,N-RGO-GS,KOH,1,171.56,0.68,0.5,2.9,6.4,3,15,215
10.1038/srep31555,N-doped graphene,N-RGO,KOH,1,190.38,0.88,1,3.2,11.3,3,20,166
10.1038/srep31555,N-doped graphene,N-RGO-GS,KOH,1,171.56,0.68,0.5,2.9,6.4,3,20,212
10.1038/ncomms9503,NF-doped carbon,CM-NF,KOH,1,1.4,0.015,0.88,8.76,4.24,3,0.1,189
10.1038/ncomms9503,NF-doped carbon,,H2SO4,1,1.4,0.015,0.88,8.76,4.24,3,0.1,270
10.1021/nn901825y,CDC,700,TEABF4,2,2250,1.4,2.45,0,0,2,0.48,160.4
10.1021/nn901825y,CDC,700,TEABF4,2,2250,1.4,2.45,0,0,2,1.7,152.5
10.1021/nn901825y,CDC,700,TEABF4,2,2250,1.4,2.45,0,0,2,3.5,150
10.1021/nn901825y,CDC,700,TEABF4,2,2250,1.4,2.45,0,0,2,8.6,149
10.1021/nn901825y,CDC,700,TEABF4,2,2250,1.4,2.45,0,0,2,17,148
10.1021/nn901825y,CDC,800,TEABF4,2,2430,1.4,2.26,0,0,2,0.48,129.4
10.1021/nn901825y,CDC,800,TEABF4,2,2430,1.4,2.26,0,0,2,0.78,127.6
10.1021/nn901825y,CDC,800,TEABF4,2,2430,1.4,2.26,0,0,2,1.56,126.5
10.1021/nn901825y,CDC,800,TEABF4,2,2430,1.4,2.26,0,0,2,4,125.4
10.1021/nn901825y,CDC,800,TEABF4,2,2430,1.4,2.26,0,0,2,7.9,125
10.1021/nn901825y,CDC,900,TEABF4,2,2420,1.5,2,0,0,2,0.48,149.2
10.1021/nn901825y,CDC,900,TEABF4,2,2420,1.5,2,0,0,2,1.1,147.2
10.1021/nn901825y,CDC,900,TEABF4,2,2420,1.5,2,0,0,2,2.3,143
10.1021/nn901825y,CDC,900,TEABF4,2,2420,1.5,2,0,0,2,5.9,139
10.1021/nn901825y,CDC,900,TEABF4,2,2420,1.5,2,0,0,2,11.6,137.5
10.1021/am502604u,graphene,,KOH,0.9,263,0.28,1.03,0,0,2,0.325,202
10.1021/am502604u,graphene,,KOH,0.9,263,0.28,1.03,0,0,2,0.65,173.6
10.1021/am502604u,graphene,,KOH,0.9,263,0.28,1.03,0,0,2,3.25,140.8
10.1021/am502604u,graphene,,KOH,0.9,263,0.28,1.03,0,0,2,6.5,122.2
10.1021/am502604u,graphene,,KOH,0.9,263,0.28,1.03,0,0,2,32.5,103
10.1021/am502604u,graphene,,KOH,0.9,263,0.28,1.03,0,0,2,65,96.7
10.1021/am4028235,graphene,GNS,H2SO4,0.8,682,0.72,1.62,0,10.75,3,0.2,100
10.1021/am4028235,graphene,aGNS,H2SO4,0.8,1383,1.2,1.3,0,9,3,0.2,160
10.1021/am4028235,graphene,GNS,H2SO4,0.8,682,0.72,1.62,0,10.75,3,0.5,97
10.1021/am4028235,graphene,aGNS,H2SO4,0.8,1383,1.2,1.3,0,9,3,0.5,158
10.1021/am4028235,graphene,GNS,H2SO4,0.8,682,0.72,1.62,0,10.75,3,1,94
10.1021/am4028235,graphene,aGNS,H2SO4,0.8,1383,1.2,1.3,0,9,3,1,155
10.1021/am4028235,graphene,GNS,H2SO4,0.8,682,0.72,1.62,0,10.75,3,2,90
10.1021/am4028235,graphene,aGNS,H2SO4,0.8,1383,1.2,1.3,0,9,3,2,152
10.1021/am4028235,graphene,GNS,H2SO4,0.8,682,0.72,1.62,0,10.75,3,5,85
10.1021/am4028235,graphene,aGNS,H2SO4,0.8,1383,1.2,1.3,0,9,3,5,144
10.1021/am4028235,graphene,GNS,H2SO4,0.8,682,0.72,1.62,0,10.75,3,10,81
10.1021/am4028235,graphene,aGNS,H2SO4,0.8,1383,1.2,1.3,0,9,3,10,139
10.1021/am4028235,graphene,GNS,H2SO4,0.8,682,0.72,1.62,0,10.75,3,20,77
10.1021/am4028235,graphene,aGNS,H2SO4,0.8,1383,1.2,1.3,0,9,3,20,135
10.1021/acssuschemeng.7b00058,porous carbon,SC-1:0.25,pure emitfsi,3.4,1230,0.51,2.38,0,8,2,1,125
10.1021/acssuschemeng.7b00058,porous carbon,SC-1:0.25,pure emitfsi,3.4,1230,0.51,2.38,0,8,2,2,104
10.1021/acssuschemeng.7b00058,porous carbon,SC-1:0.25,pure emitfsi,3.4,1230,0.51,2.38,0,8,2,4,83
10.1021/acssuschemeng.7b00058,porous carbon,SC-1:0.25,pure emitfsi,3.4,1230,0.51,2.38,0,8,2,6,70
10.1021/acssuschemeng.7b00058,porous carbon,SC-1:0.25,pure emitfsi,3.4,1230,0.51,2.38,0,8,2,8,60
10.1021/acssuschemeng.7b00058,porous carbon,SC-1:0.5,pure emitfsi,3.4,1263,0.54,1.97,0,8,2,1,125
10.1021/acssuschemeng.7b00058,porous carbon,SC-1:0.5,pure emitfsi,3.4,1263,0.54,1.97,0,8,2,2,104
10.1021/acssuschemeng.7b00058,porous carbon,SC-1:0.5,pure emitfsi,3.4,1263,0.54,1.97,0,8,2,4,87
10.1021/acssuschemeng.7b00058,porous carbon,SC-1:0.5,pure emitfsi,3.4,1263,0.54,1.97,0,8,2,6,76
10.1021/acssuschemeng.7b00058,porous carbon,SC-1:0.5,pure emitfsi,3.4,1263,0.54,1.97,0,8,2,8,71
10.1021/acssuschemeng.7b00058,porous carbon,SC-1:0.5,pure emitfsi,3.4,1263,0.54,1.97,0,8,2,10,64
10.1021/acssuschemeng.7b00058,porous carbon,SC-1:1,pure emitfsi,3.4,1886,0.86,2,0,8,2,1,231
10.1021/acssuschemeng.7b00058,porous carbon,SC-1:1,pure emitfsi,3.4,1886,0.86,2,0,8,2,2,226
10.1021/acssuschemeng.7b00058,porous carbon,SC-1:1,pure emitfsi,3.4,1886,0.86,2,0,8,2,4,218
10.1021/acssuschemeng.7b00058,porous carbon,SC-1:1,pure emitfsi,3.4,1886,0.86,2,0,8,2,6,214
10.1021/acssuschemeng.7b00058,porous carbon,SC-1:1,pure emitfsi,3.4,1886,0.86,2,0,8,2,8,209
10.1021/acssuschemeng.7b00058,porous carbon,SC-1:1,pure emitfsi,3.4,1886,0.86,2,0,8,2,10,203
10.1021/acssuschemeng.7b00058,porous carbon,pure lignin,pure emitfsi,3.4,1089,0.48,2.21,0,7,2,1,135
10.1021/acssuschemeng.7b00058,porous carbon,pure lignin,pure emitfsi,3.4,1089,0.48,2.21,0,7,2,2,122
10.1021/acssuschemeng.7b00058,porous carbon,pure lignin,pure emitfsi,3.4,1089,0.48,2.21,0,7,2,4,105
10.1021/acssuschemeng.7b00058,porous carbon,pure lignin,pure emitfsi,3.4,1089,0.48,2.21,0,7,2,6,90
10.1021/acssuschemeng.7b00058,porous carbon,pure lignin,pure emitfsi,3.4,1089,0.48,2.21,0,7,2,8,77
10.1021/acssuschemeng.6b03183,N-doped porous carbon,,NaCl,1,534,2.5,0.97,0,0,3,0.01,150
10.1021/acssuschemeng.6b03183,N-doped porous carbon,,NaCl,1,910,3.49,1.01,3.1,0,3,0.01,204
10.1021/acssuschemeng.5b00926,N-doped porous carbon,100,KOH,1,145.4,0.09,1.16,1.49,7.33,3,1,12
10.1021/acssuschemeng.5b00926,N-doped porous carbon,100,KOH,1,145.4,0.09,1.16,1.49,7.33,3,2,8.7
10.1021/acssuschemeng.5b00926,N-doped porous carbon,100,KOH,1,145.4,0.09,1.16,1.49,7.33,3,3,6.6
10.1021/acssuschemeng.5b00926,N-doped porous carbon,100,KOH,1,145.4,0.09,1.16,1.49,7.33,3,5,6.7
10.1021/acssuschemeng.5b00926,N-doped porous carbon,100,KOH,1,145.4,0.09,1.16,1.49,7.33,3,10,5.9
10.1021/acssuschemeng.5b00926,N-doped porous carbon,102,KOH,1,760.49,0.51,1.22,3.9,9.48,3,1,149
10.1021/acssuschemeng.5b00926,N-doped porous carbon,102,KOH,1,760.49,0.51,1.22,3.9,9.48,3,2,139
10.1021/acssuschemeng.5b00926,N-doped porous carbon,102,KOH,1,760.49,0.51,1.22,3.9,9.48,3,3,136
10.1021/acssuschemeng.5b00926,N-doped porous carbon,102,KOH,1,760.49,0.51,1.22,3.9,9.48,3,5,129.5
10.1021/acssuschemeng.5b00926,N-doped porous carbon,102,KOH,1,760.49,0.51,1.22,3.9,9.48,3,10,124
10.1021/acssuschemeng.5b00926,N-doped porous carbon,120,KOH,1,584.98,1.07,1.25,0.92,7.38,3,1,148
10.1021/acssuschemeng.5b00926,N-doped porous carbon,120,KOH,1,584.98,1.07,1.25,0.92,7.38,3,2,144
10.1021/acssuschemeng.5b00926,N-doped porous carbon,120,KOH,1,584.98,1.07,1.25,0.92,7.38,3,3,140
10.1021/acssuschemeng.5b00926,N-doped porous carbon,120,KOH,1,584.98,1.07,1.25,0.92,7.38,3,5,135.5
10.1021/acssuschemeng.5b00926,N-doped porous carbon,121,KOH,1,945.76,1.39,1.34,5.59,6.91,3,1,256
10.1021/acssuschemeng.5b00926,N-doped porous carbon,121,KOH,1,945.76,1.39,1.34,5.59,6.91,3,2,245.6
10.1021/acssuschemeng.5b00926,N-doped porous carbon,121,KOH,1,945.76,1.39,1.34,5.59,6.91,3,3,242
10.1021/acssuschemeng.5b00926,N-doped porous carbon,121,KOH,1,945.76,1.39,1.34,5.59,6.91,3,5,237
10.1021/acssuschemeng.5b00926,N-doped porous carbon,121,KOH,1,945.76,1.39,1.34,5.59,6.91,3,10,230
10.1021/acssuschemeng.5b00926,N-doped porous carbon,121,KOH,1,945.76,1.39,1.34,5.59,6.91,3,50,210
10.1021/acssuschemeng.5b00926,N-doped porous carbon,121,KOH,1,945.76,1.39,1.34,5.59,6.91,3,100,190
10.1021/acssuschemeng.5b00926,N-doped porous carbon,122,KOH,1,805.58,0.68,1.51,8.34,9.24,3,1,323
10.1021/acssuschemeng.5b00926,N-doped porous carbon,122,KOH,1,805.58,0.68,1.51,8.34,9.24,3,2,300
10.1021/acssuschemeng.5b00926,N-doped porous carbon,122,KOH,1,805.58,0.68,1.51,8.34,9.24,3,3,286.6
10.1021/acssuschemeng.5b00926,N-doped porous carbon,122,KOH,1,805.58,0.68,1.51,8.34,9.24,3,5,270
10.1021/acssuschemeng.5b00926,N-doped porous carbon,122,KOH,1,805.58,0.68,1.51,8.34,9.24,3,10,254
10.1021/acssuschemeng.5b00926,N-doped porous carbon,122,KOH,1,805.58,0.68,1.51,8.34,9.24,3,50,175
10.1021/acssuschemeng.5b00926,N-doped porous carbon,122,KOH,1,805.58,0.68,1.51,8.34,9.24,3,100,120
10.1021/acssuschemeng.5b00926,N-doped porous carbon,122,KOH,1,805.58,0.68,1.51,8.34,9.24,2,0.25,300
10.1021/acssuschemeng.5b00926,N-doped porous carbon,122,KOH,1,805.58,0.68,1.51,8.34,9.24,2,0.5,265
10.1021/acssuschemeng.5b00926,N-doped porous carbon,122,KOH,1,805.58,0.68,1.51,8.34,9.24,2,1,238
10.1021/acssuschemeng.5b00926,N-doped porous carbon,122,KOH,1,805.58,0.68,1.51,8.34,9.24,2,2,194
10.1021/acssuschemeng.5b00926,N-doped porous carbon,122,KOH,1,805.58,0.68,1.51,8.34,9.24,2,3,142
10.1021/acssuschemeng.5b00926,N-doped porous carbon,122,KOH,1,805.58,0.68,1.51,8.34,9.24,2,5,132
10.1021/acscentsci.5b00149,3D carbon,HPG,H2SO4,1,4073,2.26,1.121,0.55,17.88,3,0.5,225
10.1021/acscentsci.5b00149,3D carbon,HPG,H2SO4,1,4073,2.26,1.121,0.55,17.88,3,1,194
10.1021/acscentsci.5b00149,3D carbon,HPG,H2SO4,1,4073,2.26,1.121,0.55,17.88,3,2,185
10.1021/acscentsci.5b00149,3D carbon,HPG,H2SO4,1,4073,2.26,1.121,0.55,17.88,3,5,174.4
10.1021/acscentsci.5b00149,3D carbon,HPG,H2SO4,1,4073,2.26,1.121,0.55,17.88,3,10,159
10.1021/acscentsci.5b00149,3D carbon,HPG,H2SO4,1,4073,2.26,1.121,0.55,17.88,3,20,154
10.1021/acscentsci.5b00149,3D carbon,HPG,H2SO4,1,4073,2.26,1.121,0.55,17.88,3,50,150
10.1021/acsami.7b09801,N-doped porous carbon,MPCFs@600,H2SO4,1,1009,0.52,0.96,7.18,6.57,3,0.1,277
10.1021/acsami.7b09801,N-doped porous carbon,MPCFs@650,H2SO4,1,1245,0.67,1.02,5.72,6.05,3,0.1,292
10.1021/acsami.7b09801,N-doped porous carbon,MPCFs@700,H2SO4,1,1638,0.89,1.45,4.36,5.29,3,0.1,302
10.1021/acsami.7b09801,N-doped porous carbon,MPCFs@600,H2SO4,1,1009,0.52,0.96,7.18,6.57,3,0.2,256
10.1021/acsami.7b09801,N-doped porous carbon,MPCFs@650,H2SO4,1,1245,0.67,1.02,5.72,6.05,3,0.2,279
10.1021/acsami.7b09801,N-doped porous carbon,MPCFs@700,H2SO4,1,1638,0.89,1.45,4.36,5.29,3,0.2,281
10.1021/acsami.7b09801,N-doped porous carbon,MPCFs@600,H2SO4,1,1009,0.52,0.96,7.18,6.57,3,0.5,240
10.1021/acsami.7b09801,N-doped porous carbon,MPCFs@650,H2SO4,1,1245,0.67,1.02,5.72,6.05,3,0.5,258
10.1021/acsami.7b09801,N-doped porous carbon,MPCFs@700,H2SO4,1,1638,0.89,1.45,4.36,5.29,3,0.5,261
10.1021/acsami.7b09801,N-doped porous carbon,MPCFs@600,H2SO4,1,1009,0.52,0.96,7.18,6.57,3,1,236
10.1021/acsami.7b09801,N-doped porous carbon,MPCFs@650,H2SO4,1,1245,0.67,1.02,5.72,6.05,3,1,248
10.1021/acsami.7b09801,N-doped porous carbon,MPCFs@700,H2SO4,1,1638,0.89,1.45,4.36,5.29,3,1,254
10.1021/acsami.7b09801,N-doped porous carbon,MPCFs@600,H2SO4,1,1009,0.52,0.96,7.18,6.57,3,3,224
10.1021/acsami.7b09801,N-doped porous carbon,MPCFs@650,H2SO4,1,1245,0.67,1.02,5.72,6.05,3,3,238
10.1021/acsami.7b09801,N-doped porous carbon,MPCFs@700,H2SO4,1,1638,0.89,1.45,4.36,5.29,3,3,246
10.1021/acsami.7b09801,N-doped porous carbon,MPCFs@600,H2SO4,1,1009,0.52,0.96,7.18,6.57,3,5,219
10.1021/acsami.7b09801,N-doped porous carbon,MPCFs@650,H2SO4,1,1245,0.67,1.02,5.72,6.05,3,5,233
10.1021/acsami.7b09801,N-doped porous carbon,MPCFs@700,H2SO4,1,1638,0.89,1.45,4.36,5.29,3,5,239
10.1021/acsami.7b09801,N-doped porous carbon,MPCFs@600,H2SO4,1,1009,0.52,0.96,7.18,6.57,3,10,210
10.1021/acsami.7b09801,N-doped porous carbon,MPCFs@650,H2SO4,1,1245,0.67,1.02,5.72,6.05,3,10,223
10.1021/acsami.7b09801,N-doped porous carbon,MPCFs@700,H2SO4,1,1638,0.89,1.45,4.36,5.29,3,10,228
10.1021/acsami.7b09801,N-doped porous carbon,MPCFs@600,H2SO4,1,1009,0.52,0.96,7.18,6.57,3,20,202
10.1021/acsami.7b09801,N-doped porous carbon,MPCFs@650,H2SO4,1,1245,0.67,1.02,5.72,6.05,3,20,209
10.1021/acsami.7b09801,N-doped porous carbon,MPCFs@700,H2SO4,1,1638,0.89,1.45,4.36,5.29,3,20,217
10.1021/acsami.7b09801,N-doped porous carbon,MPCFs@700,BMIMBF4,3.5,1638,0.89,1.45,4.36,5.29,2,0.1,155
10.1021/acsami.7b09801,N-doped porous carbon,MPCFs@700,BMIMBF4,3.5,1638,0.89,1.45,4.36,5.29,2,0.2,146
10.1021/acsami.7b09801,N-doped porous carbon,MPCFs@700,BMIMBF4,3.5,1638,0.89,1.45,4.36,5.29,2,0.5,131
10.1021/acsami.7b09801,N-doped porous carbon,MPCFs@700,BMIMBF4,3.5,1638,0.89,1.45,4.36,5.29,2,1,120
10.1021/acsami.7b09801,N-doped porous carbon,MPCFs@700,BMIMBF4,3.5,1638,0.89,1.45,4.36,5.29,2,3,96
10.1021/acsami.7b09801,N-doped porous carbon,MPCFs@700,BMIMBF4,3.5,1638,0.89,1.45,4.36,5.29,2,5,82
10.1021/acsami.7b09801,N-doped porous carbon,MPCFs@700,BMIMBF4,3.5,1638,0.89,1.45,4.36,5.29,2,7,73
10.1021/acsami.7b09801,N-doped porous carbon,MPCFs@700,BMIMBF4,3.5,1638,0.89,1.45,4.36,5.29,2,10,59
10.1021/acsami.6b10893,AC,HEBLC-4,KOH,1,1742,0.79,0.88,1,6.3,3,0.5,266
10.1021/acsami.6b10893,AC,HEBLC-2,KOH,1,2033,0.98,0.99,0.8,5.6,3,0.5,374
10.1021/acsami.6b10893,AC,HEBLC-3,KOH,1,2312,1.2,0.98,1.4,4.5,3,0.5,355
10.1021/acsami.6b10893,AC,HEBLC-4,KOH,1,1742,0.79,0.88,1,6.3,3,1,239
10.1021/acsami.6b10893,AC,HEBLC-2,KOH,1,2033,0.98,0.99,0.8,5.6,3,1,290
10.1021/acsami.6b10893,AC,HEBLC-3,KOH,1,2312,1.2,0.98,1.4,4.5,3,1,298
10.1021/acsami.6b10893,AC,HEBLC-4,KOH,1,1742,0.79,0.88,1,6.3,3,2,222
10.1021/acsami.6b10893,AC,HEBLC-2,KOH,1,2033,0.98,0.99,0.8,5.6,3,2,258
