Repository: Shan-Zhu/ML-SC_3DCN

# ML-SC_3DCN

Here is the code for the article of "Data-Driven Design of Carbon-Based Materials for High-Performance Flexible Energy Storage Devices".

File: 3DCN-2022.csv (part 3 of 3)
DOI,Materials type,Materials Name,Electrolyte,Voltage (V),Specific surface area (m2/g),Pore volume (cm3/g),IDIG,N-doped (at%),O-doped (at%),E-type,Current density (A/g),Capacitance (F/g)
10.1021/acsami.6b10893,AC,HEBLC-3,KOH,1,2312,1.2,0.98,1.4,4.5,3,2,274
10.1021/acsami.6b10893,AC,HEBLC-4,KOH,1,1742,0.79,0.88,1,6.3,3,5,210
10.1021/acsami.6b10893,AC,HEBLC-2,KOH,1,2033,0.98,0.99,0.8,5.6,3,5,235
10.1021/acsami.6b10893,AC,HEBLC-3,KOH,1,2312,1.2,0.98,1.4,4.5,3,5,253
10.1021/acsami.6b10893,AC,HEBLC-4,KOH,1,1742,0.79,0.88,1,6.3,3,10,203
10.1021/acsami.6b10893,AC,HEBLC-2,KOH,1,2033,0.98,0.99,0.8,5.6,3,10,227
10.1021/acsami.6b10893,AC,HEBLC-3,KOH,1,2312,1.2,0.98,1.4,4.5,3,10,243
10.1021/acsami.6b10893,AC,HEBLC-4,KOH,1,1742,0.79,0.88,1,6.3,3,20,202
10.1021/acsami.6b10893,AC,HEBLC-2,KOH,1,2033,0.98,0.99,0.8,5.6,3,20,219
10.1021/acsami.6b10893,AC,HEBLC-3,KOH,1,2312,1.2,0.98,1.4,4.5,3,20,240
10.1021/acsami.6b10893,AC,HEBLC-4,KOH,1,1742,0.79,0.88,1,6.3,3,30,197
10.1021/acsami.6b10893,AC,HEBLC-2,KOH,1,2033,0.98,0.99,0.8,5.6,3,30,214
10.1021/acsami.6b10893,AC,HEBLC-3,KOH,1,2312,1.2,0.98,1.4,4.5,3,30,236
10.1021/acsami.6b10893,AC,HEBLC-4,KOH,1,1742,0.79,0.88,1,6.3,3,40,194
10.1021/acsami.6b10893,AC,HEBLC-2,KOH,1,2033,0.98,0.99,0.8,5.6,3,40,211
10.1021/acsami.6b10893,AC,HEBLC-3,KOH,1,2312,1.2,0.98,1.4,4.5,3,40,233
10.1021/acsami.6b10893,AC,HEBLC-4,KOH,1,1742,0.79,0.88,1,6.3,3,50,193
10.1021/acsami.6b10893,AC,HEBLC-2,KOH,1,2033,0.98,0.99,0.8,5.6,3,50,207
10.1021/acsami.6b10893,AC,HEBLC-3,KOH,1,2312,1.2,0.98,1.4,4.5,3,50,230
10.1021/acsami.6b10893,AC,HEBLC-3,Na2SO4,0.5,2312,1.2,0.98,1.4,4.5,3,0.5,255.5
10.1021/acsami.6b10893,AC,HEBLC-3,Na2SO4,0.5,2312,1.2,0.98,1.4,4.5,3,1,225
10.1021/acsami.6b10893,AC,HEBLC-3,Na2SO4,0.5,2312,1.2,0.98,1.4,4.5,3,2,215
10.1021/acsami.6b10893,AC,HEBLC-3,Na2SO4,0.5,2312,1.2,0.98,1.4,4.5,3,5,202
10.1021/acsami.6b10893,AC,HEBLC-3,Na2SO4,0.5,2312,1.2,0.98,1.4,4.5,3,10,195
10.1021/acsami.6b10893,AC,HEBLC-3,Na2SO4,0.5,2312,1.2,0.98,1.4,4.5,3,20,178
10.1021/acsami.6b10893,AC,HEBLC-3,Na2SO4,1.8,2312,1.2,0.98,1.4,4.5,2,0.2,45.2
10.1021/acs.nanolett.7b00533,porous carbon,CF-MSP,KOH,0.8,2905.6,4.337,0.94,1.95,8.6,3,1,374.7
10.1021/acs.nanolett.7b00533,porous carbon,CF-MSP,KOH,0.8,2905.6,4.337,0.94,1.95,8.6,3,2,369.7
10.1021/acs.nanolett.7b00533,porous carbon,CF-MSP,KOH,0.8,2905.6,4.337,0.94,1.95,8.6,3,4,364.7
10.1021/acs.nanolett.7b00533,porous carbon,CF-MSP,KOH,0.8,2905.6,4.337,0.94,1.95,8.6,3,6,360.7
10.1021/acs.nanolett.7b00533,porous carbon,CF-MSP,KOH,0.8,2905.6,4.337,0.94,1.95,8.6,3,8,356.3
10.1021/acs.nanolett.7b00533,porous carbon,CF-MSP,KOH,0.8,2905.6,4.337,0.94,1.95,8.6,3,10,350.4
10.1021/acs.nanolett.7b00533,porous carbon,CF-MSP,KOH,0.8,2905.6,4.337,0.94,1.95,8.6,3,20,344.5
10.1021/acs.nanolett.7b00533,porous carbon,CF-MSP,KOH,0.8,2905.6,4.337,0.94,1.95,8.6,3,40,333.6
10.1021/acs.nanolett.7b00533,porous carbon,CF-MSP,KOH,0.8,2905.6,4.337,0.94,1.95,8.6,3,60,323.8
10.1021/acs.nanolett.7b00533,porous carbon,CF-MSP,KOH,0.8,2905.6,4.337,0.94,1.95,8.6,3,80,316.5
10.1021/acs.nanolett.7b00533,porous carbon,CF-MSP,KOH,0.8,2905.6,4.337,0.94,1.95,8.6,3,100,313.1
10.1021/acs.nanolett.7b00533,porous carbon,CF-MSP,KOH,0.8,2905.6,4.337,0.94,1.95,8.6,3,200,283.3
10.1021/acs.nanolett.7b00533,porous carbon,CF-MSP,KOH,0.8,2905.6,4.337,0.94,1.95,8.6,3,300,258
10.1021/acs.nanolett.7b00533,porous carbon,CF-MSP,KOH,0.8,2905.6,4.337,0.94,1.95,8.6,3,400,243.4
10.1021/acs.nanolett.7b00533,porous carbon,CF-MSP,KOH,0.8,2905.6,4.337,0.94,1.95,8.6,3,500,235.9
10.1021/acs.nanolett.5b03923,3D graphene,,H2SO4,0.9,1591,2.62,2.51,0,4.62,3,0.5,303
10.1021/acs.nanolett.5b03923,3D graphene,,H2SO4,0.9,1591,2.62,2.51,0,4.62,3,1,273
10.1021/acs.nanolett.5b03923,3D graphene,,H2SO4,0.9,1591,2.62,2.51,0,4.62,3,2,248
10.1021/acs.nanolett.5b03923,3D graphene,,H2SO4,0.9,1591,2.62,2.51,0,4.62,3,5,218
10.1021/acs.nanolett.5b03923,3D graphene,,H2SO4,0.9,1591,2.62,2.51,0,4.62,3,10,201
10.1021/acs.nanolett.5b03923,3D graphene,,H2SO4,0.9,1591,2.62,2.51,0,4.62,3,20,181
10.1021/acs.nanolett.5b03923,3D graphene,,H2SO4,0.9,1591,2.62,2.51,0,4.62,3,40,153
10.1021/acs.nanolett.0c04938,Subnanoporous Carbon,CBC-500,KOH,1,552.03,0.513,0.89,22,11.64,3,1,114
10.1021/acs.nanolett.0c04938,Subnanoporous Carbon,CBC-600,KOH,1,625.56,0.554,0.95,19.98,9.44,3,1,193
10.1021/acs.nanolett.0c04938,Subnanoporous Carbon,CBC-700,KOH,1,739.84,0.726,1.12,17.18,7.09,3,1,273
10.1021/acs.nanolett.0c04938,Subnanoporous Carbon,CBC-800,KOH,1,861.2,0.861,0.98,15.94,6.39,3,1,323
10.1021/acs.nanolett.0c04938,Subnanoporous Carbon,CBC-900,KOH,1,822.87,0.913,0.97,7.07,7.81,3,1,291
10.1021/acs.nanolett.0c04938,Subnanoporous Carbon,CBC-600,MMIMBF4,3.8,625.56,0.554,0.95,19.98,9.44,2,0.2,156
10.1021/acs.nanolett.0c04938,Subnanoporous Carbon,CBC-700,MMIMBF4,3.8,739.84,0.726,1.12,17.18,7.09,2,0.2,215
10.1021/acs.nanolett.0c04938,Subnanoporous Carbon,CBC-800,MMIMBF4,3.8,861.2,0.861,0.98,15.94,6.39,2,0.2,233.5
10.1021/acs.nanolett.0c04938,Subnanoporous Carbon,CBC-900,MMIMBF4,3.8,822.87,0.913,0.97,7.07,7.81,2,0.2,193
10.1021/acs.nanolett.0c04938,Subnanoporous Carbon,CBC-800,MMIMBF4,3.8,861.2,0.861,0.98,15.94,6.39,2,0.6,195.3
10.1021/acs.nanolett.0c04938,Subnanoporous Carbon,CBC-800,MMIMBF4,3.8,861.2,0.861,0.98,15.94,6.39,2,0.3,218.8
10.1021/acs.nanolett.0c04938,Subnanoporous Carbon,CBC-800,MMIMBF4,3.8,861.2,0.861,0.98,15.94,6.39,2,0.4,209.2
10.1021/acs.nanolett.0c04938,Subnanoporous Carbon,CBC-800,MMIMBF4,3.8,861.2,0.861,0.98,15.94,6.39,2,0.8,186.3
10.1021/acs.nanolett.0c04938,Subnanoporous Carbon,CBC-800,MMIMBF4,3.8,861.2,0.861,0.98,15.94,6.39,2,1,180.7
10.1021/acs.nanolett.0c04938,Subnanoporous Carbon,CBC-800,MMIMBF4,3.8,861.2,0.861,0.98,15.94,6.39,2,3,138.9
10.1021/acs.nanolett.0c04938,Subnanoporous Carbon,CBC-800,MMIMBF4,3.8,861.2,0.861,0.98,15.94,6.39,2,5,128.3
10.1021/acs.nanolett.0c04938,Subnanoporous Carbon,CBC-800,MMIMBF4,3.8,861.2,0.861,0.98,15.94,6.39,2,8,116.4
10.1021/acs.iecr.5b00601,porous carbon,C-4:1-800,KOH,1,1634.5,3.67,2.72,0,0,3,1,204.4
10.1021/acs.iecr.5b00601,porous carbon,C-4:1-900,KOH,1,1972.1,4.78,2.55,0,0,3,1,236.5
10.1021/acs.iecr.5b00601,porous carbon,C-4:1-1000,KOH,1,1918.5,2.89,2.42,0,0,3,1,209.2
10.1021/acs.iecr.5b00601,porous carbon,C-4:1-800,KOH,1,1634.5,3.67,2.72,0,0,3,5,135.2
10.1021/acs.iecr.5b00601,porous carbon,C-4:1-900,KOH,1,1972.1,4.78,2.55,0,0,3,5,176.7
10.1021/acs.iecr.5b00601,porous carbon,C-4:1-1000,KOH,1,1918.5,2.89,2.42,0,0,3,5,103.8
10.1021/acs.iecr.5b00601,porous carbon,C-4:1-800,KOH,1,1634.5,3.67,2.72,0,0,3,10,125.7
10.1021/acs.iecr.5b00601,porous carbon,C-4:1-900,KOH,1,1972.1,4.78,2.55,0,0,3,10,165.9
10.1021/acs.iecr.5b00601,porous carbon,C-4:1-1000,KOH,1,1918.5,2.89,2.42,0,0,3,10,94.6
10.1021/acs.iecr.5b00601,porous carbon,C-4:1-800,KOH,1,1634.5,3.67,2.72,0,0,3,20,119.2
10.1021/acs.iecr.5b00601,porous carbon,C-4:1-900,KOH,1,1972.1,4.78,2.55,0,0,3,20,154.8
10.1021/acs.iecr.5b00601,porous carbon,C-4:1-1000,KOH,1,1918.5,2.89,2.42,0,0,3,20,90.2
10.1016/j.jssc.2018.08.041,,PNPC-1,KOH,1,2278.9,1.07,0.8674,1.77,10.42,3,1,158.4
10.1016/j.jssc.2018.08.041,,PNPC-1,KOH,1,2278.9,1.07,0.8674,1.77,10.42,3,2,152.4
10.1016/j.jssc.2018.08.041,,PNPC-1,KOH,1,2278.9,1.07,0.8674,1.77,10.42,3,3,148.3
10.1016/j.jssc.2018.08.041,,PNPC-1,KOH,1,2278.9,1.07,0.8674,1.77,10.42,3,5,146.2
10.1016/j.jssc.2018.08.041,,PNPC-1,KOH,1,2278.9,1.07,0.8674,1.77,10.42,3,10,141.6
10.1016/j.jssc.2018.08.041,,PNPC-1,KOH,1,2278.9,1.07,0.8674,1.77,10.42,3,20,126
10.1016/j.jssc.2018.08.041,,PNPC-1,KOH,1,2278.9,1.07,0.8674,1.77,10.42,3,30,121.5
10.1016/j.jssc.2018.08.041,,PNPC-2,KOH,1,2365.1,1.07,0.878,1.73,9.45,3,1,210.2
10.1016/j.jssc.2018.08.041,,PNPC-2,KOH,1,2365.1,1.07,0.878,1.73,9.45,3,2,208.4
10.1016/j.jssc.2018.08.041,,PNPC-2,KOH,1,2365.1,1.07,0.878,1.73,9.45,3,3,205.3
10.1016/j.jssc.2018.08.041,,PNPC-2,KOH,1,2365.1,1.07,0.878,1.73,9.45,3,5,201.2
10.1016/j.jssc.2018.08.041,,PNPC-2,KOH,1,2365.1,1.07,0.878,1.73,9.45,3,10,197.6
10.1016/j.jssc.2018.08.041,,PNPC-2,KOH,1,2365.1,1.07,0.878,1.73,9.45,3,20,189.4
10.1016/j.jssc.2018.08.041,,PNPC-2,KOH,1,2365.1,1.07,0.878,1.73,9.45,3,30,183.8
10.1016/j.jssc.2018.08.041,,PNPC-3,KOH,1,2549.3,1.08,0.8724,1.44,9.15,3,1,234.2
10.1016/j.jssc.2018.08.041,,PNPC-3,KOH,1,2549.3,1.08,0.8724,1.44,9.15,3,2,233.6
10.1016/j.jssc.2018.08.041,,PNPC-3,KOH,1,2549.3,1.08,0.8724,1.44,9.15,3,3,226.8
10.1016/j.jssc.2018.08.041,,PNPC-3,KOH,1,2549.3,1.08,0.8724,1.44,9.15,3,5,219
10.1016/j.jssc.2018.08.041,,PNPC-3,KOH,1,2549.3,1.08,0.8724,1.44,9.15,3,10,213.8
10.1016/j.jssc.2018.08.041,,PNPC-3,KOH,1,2549.3,1.08,0.8724,1.44,9.15,3,20,204.6
10.1016/j.jssc.2018.08.041,,PNPC-3,KOH,1,2549.3,1.08,0.8724,1.44,9.15,3,30,194.3
10.1016/j.jssc.2018.08.041,,PNPC-4,KOH,1,2599.6,1.57,0.8715,0.99,8.99,3,1,287.1
10.1016/j.jssc.2018.08.041,,PNPC-4,KOH,1,2599.6,1.57,0.8715,0.99,8.99,3,2,283.3
10.1016/j.jssc.2018.08.041,,PNPC-4,KOH,1,2599.6,1.57,0.8715,0.99,8.99,3,3,267.6
10.1016/j.jssc.2018.08.041,,PNPC-4,KOH,1,2599.6,1.57,0.8715,0.99,8.99,3,5,267.6
10.1016/j.jssc.2018.08.041,,PNPC-4,KOH,1,2599.6,1.57,0.8715,0.99,8.99,3,10,258.3
10.1016/j.jssc.2018.08.041,,PNPC-4,KOH,1,2599.6,1.57,0.8715,0.99,8.99,3,20,249.1
10.1016/j.jssc.2018.08.041,,PNPC-4,KOH,1,2599.6,1.57,0.8715,0.99,8.99,3,30,245.1
10.1016/j.jece.2017.11.080,,OC-1,KOH,1,1376,0.75,0.95,0,0,3,1,172
10.1016/j.jece.2017.11.080,,OC-2,KOH,1,1463,0.82,0.97,0,0,3,1,255
10.1016/j.jece.2017.11.080,,OC-2,KOH,1,1463,0.82,0.97,0,0,3,2,212
10.1016/j.jece.2017.11.080,,OC-2,KOH,1,1463,0.82,0.97,0,0,3,5,192
10.1016/j.jece.2017.11.080,,OC-2,KOH,1,1463,0.82,0.97,0,0,3,10,184
10.1016/j.jece.2017.11.080,,OC-2,KOH,1,1463,0.82,0.97,0,0,3,15,181
10.1016/j.jece.2017.11.080,,OC-2,KOH,1,1463,0.82,0.97,0,0,3,20,175
10.1016/j.jece.2017.11.080,,OC-2,KOH,1,1463,0.82,0.97,0,0,2,1,63
10.1016/j.jece.2017.11.080,,OC-2,KOH,1,1463,0.82,0.97,0,0,2,5,60
10.1016/j.jece.2017.11.080,,OC-2,KOH,1,1463,0.82,0.97,0,0,2,10,58.5
10.1016/j.jece.2017.11.080,,OC-2,KOH,1,1463,0.82,0.97,0,0,2,20,57.2
10.1016/j.jece.2017.11.080,,OC-3,KOH,1,1458,0.91,1,0,0,3,1,158
10.1016/j.jece.2017.11.080,,OC-4,KOH,1,1370,1.02,1.02,0,0,3,1,143
10.1016/j.electacta.2021.137825,porous carbon network,WPC,EMIMBF4,3.8,3734,2.15,0.94,1.28,6.45,2,0.1,174
10.1016/j.electacta.2021.137825,porous carbon network,WMFPC,EMIMBF4,3.8,3837,2.22,0.96,1.21,6.36,2,0.1,217
10.1016/j.electacta.2021.137825,porous carbon network,WPC,EMIMBF4,3.8,3734,2.15,0.94,1.28,6.45,2,0.5,169
10.1016/j.electacta.2021.137825,porous carbon network,WMFPC,EMIMBF4,3.8,3837,2.22,0.96,1.21,6.36,2,0.5,208
10.1016/j.electacta.2021.137825,porous carbon network,WPC,EMIMBF4,3.8,3734,2.15,0.94,1.28,6.45,2,1,162
10.1016/j.electacta.2021.137825,porous carbon network,WMFPC,EMIMBF4,3.8,3837,2.22,0.96,1.21,6.36,2,1,201
10.1016/j.electacta.2021.137825,porous carbon network,WPC,EMIMBF4,3.8,3734,2.15,0.94,1.28,6.45,2,2,155
10.1016/j.electacta.2021.137825,porous carbon network,WMFPC,EMIMBF4,3.8,3837,2.22,0.96,1.21,6.36,2,2,193
10.1016/j.electacta.2021.137825,porous carbon network,WPC,EMIMBF4,3.8,3734,2.15,0.94,1.28,6.45,2,3,150
10.1016/j.electacta.2021.137825,porous carbon network,WMFPC,EMIMBF4,3.8,3837,2.22,0.96,1.21,6.36,2,3,188
10.1016/j.electacta.2021.137825,porous carbon network,WPC,EMIMBF4,3.8,3734,2.15,0.94,1.28,6.45,2,4,146
10.1016/j.electacta.2021.137825,porous carbon network,WMFPC,EMIMBF4,3.8,3837,2.22,0.96,1.21,6.36,2,4,184
10.1016/j.electacta.2021.137825,porous carbon network,WPC,EMIMBF4,3.8,3734,2.15,0.94,1.28,6.45,2,5,143
10.1016/j.electacta.2021.137825,porous carbon network,WMFPC,EMIMBF4,3.8,3837,2.22,0.96,1.21,6.36,2,5,180
10.1016/j.electacta.2021.137825,porous carbon network,WPC,EMIMBF4,3.8,3734,2.15,0.94,1.28,6.45,2,6,140
10.1016/j.electacta.2021.137825,porous carbon network,WMFPC,EMIMBF4,3.8,3837,2.22,0.96,1.21,6.36,2,6,177
10.1016/j.electacta.2021.137825,porous carbon network,WPC,EMIMBF4,3.8,3734,2.15,0.94,1.28,6.45,2,10,107
10.1016/j.electacta.2021.137825,porous carbon network,WMFPC,EMIMBF4,3.8,3837,2.22,0.96,1.21,6.36,2,10,150
10.1016/j.electacta.2021.137825,porous carbon network,WPC,EMIMBF4,3.8,3734,2.15,0.94,1.28,6.45,2,20,71
10.1016/j.electacta.2021.137825,porous carbon network,WMFPC,EMIMBF4,3.8,3837,2.22,0.96,1.21,6.36,2,20,117
10.1016/j.electacta.2021.137825,porous carbon network,WPC,EMIMBF4,3.8,3734,2.15,0.94,1.28,6.45,2,30,48
10.1016/j.electacta.2021.137825,porous carbon network,WMFPC,EMIMBF4,3.8,3837,2.22,0.96,1.21,6.36,2,30,92
10.1016/j.electacta.2020.137414,graphene,UGA,EMIMBF4,3.8,351.43,0.22,1.07,7.89,10.33,2,1,145.1
10.1016/j.electacta.2020.137414,graphene,UPGA-30,EMIMBF4,3.8,287.32,0.23,1.19,7.11,8.8,2,1,196.7
10.1016/j.electacta.2020.137414,graphene,UGA,EMIMBF4,3.8,351.43,0.22,1.07,7.89,10.33,2,2,139.7
10.1016/j.electacta.2020.137414,graphene,UPGA-30,EMIMBF4,3.8,287.32,0.23,1.19,7.11,8.8,2,2,190.3
10.1016/j.electacta.2020.137414,graphene,UGA,EMIMBF4,3.8,351.43,0.22,1.07,7.89,10.33,2,3,135.3
10.1016/j.electacta.2020.137414,graphene,UPGA-30,EMIMBF4,3.8,287.32,0.23,1.19,7.11,8.8,2,3,183.9
10.1016/j.electacta.2020.137414,graphene,UGA,EMIMBF4,3.8,351.43,0.22,1.07,7.89,10.33,2,5,128.6
10.1016/j.electacta.2020.137414,graphene,UPGA-30,EMIMBF4,3.8,287.32,0.23,1.19,7.11,8.8,2,5,175.5
10.1016/j.electacta.2020.137414,graphene,UGA,EMIMBF4,3.8,351.43,0.22,1.07,7.89,10.33,2,10,117.3
10.1016/j.electacta.2020.137414,graphene,UPGA-30,EMIMBF4,3.8,287.32,0.23,1.19,7.11,8.8,2,10,163.1
10.1016/j.cej.2021.128573,porous carbon network,HPC-S1,EMIMBF4,3.5,1526,0.24,1.05,0.87,6.4,2,1,199
10.1016/j.cej.2021.128573,porous carbon network,HPC-S2,EMIMBF4,3.5,2705,0.32,1.09,0.62,8.75,2,1,116
10.1016/j.cej.2021.128573,porous carbon network,HPC-AT4.5,EMIMBF4,3.5,2710,0.3,1.07,0.98,7.81,2,1,163
10.1016/j.cej.2021.128573,porous carbon network,HPC-AT9,EMIMBF4,3.5,2807,0.36,1.15,0.87,5.99,2,1,218
10.1016/j.cej.2021.128573,porous carbon network,HPC-AT13.5,EMIMBF4,3.5,3168,0.32,1.06,0.93,8.46,2,1,150
10.1016/j.cej.2021.128573,porous carbon network,HPC-S1,EMIMBF4,3.5,1526,0.24,1.05,0.87,6.4,2,2,188
10.1016/j.cej.2021.128573,porous carbon network,HPC-S2,EMIMBF4,3.5,2705,0.32,1.09,0.62,8.75,2,2,108
10.1016/j.cej.2021.128573,porous carbon network,HPC-AT4.5,EMIMBF4,3.5,2710,0.3,1.07,0.98,7.81,2,2,146
10.1016/j.cej.2021.128573,porous carbon network,HPC-AT9,EMIMBF4,3.5,2807,0.36,1.15,0.87,5.99,2,2,204
10.1016/j.cej.2021.128573,porous carbon network,HPC-AT13.5,EMIMBF4,3.5,3168,0.32,1.06,0.93,8.46,2,2,131
10.1016/j.cej.2021.128573,porous carbon network,HPC-S1,EMIMBF4,3.5,1526,0.24,1.05,0.87,6.4,2,5,168
10.1016/j.cej.2021.128573,porous carbon network,HPC-S2,EMIMBF4,3.5,2705,0.32,1.09,0.62,8.75,2,5,88
10.1016/j.cej.2021.128573,porous carbon network,HPC-AT4.5,EMIMBF4,3.5,2710,0.3,1.07,0.98,7.81,2,5,114
10.1016/j.cej.2021.128573,porous carbon network,HPC-AT9,EMIMBF4,3.5,2807,0.36,1.15,0.87,5.99,2,5,191
10.1016/j.cej.2021.128573,porous carbon network,HPC-AT13.5,EMIMBF4,3.5,3168,0.32,1.06,0.93,8.46,2,5,104
10.1016/j.cej.2021.128573,porous carbon network,HPC-S1,EMIMBF4,3.5,1526,0.24,1.05,0.87,6.4,2,10,150
10.1016/j.cej.2021.128573,porous carbon network,HPC-S2,EMIMBF4,3.5,2705,0.32,1.09,0.62,8.75,2,10,60
10.1016/j.cej.2021.128573,porous carbon network,HPC-AT4.5,EMIMBF4,3.5,2710,0.3,1.07,0.98,7.81,2,10,86
10.1016/j.cej.2021.128573,porous carbon network,HPC-AT9,EMIMBF4,3.5,2807,0.36,1.15,0.87,5.99,2,10,167
10.1016/j.cej.2021.128573,porous carbon network,HPC-AT13.5,EMIMBF4,3.5,3168,0.32,1.06,0.93,8.46,2,10,84
10.1016/j.cej.2021.128573,porous carbon network,HPC-S1,EMIMBF4,3.5,1526,0.24,1.05,0.87,6.4,2,15,130
10.1016/j.cej.2021.128573,porous carbon network,HPC-S2,EMIMBF4,3.5,2705,0.32,1.09,0.62,8.75,2,15,41
10.1016/j.cej.2021.128573,porous carbon network,HPC-AT4.5,EMIMBF4,3.5,2710,0.3,1.07,0.98,7.81,2,15,66
10.1016/j.cej.2021.128573,porous carbon network,HPC-AT9,EMIMBF4,3.5,2807,0.36,1.15,0.87,5.99,2,15,153
10.1016/j.cej.2021.128573,porous carbon network,HPC-AT13.5,EMIMBF4,3.5,3168,0.32,1.06,0.93,8.46,2,15,66
10.1016/j.cej.2021.128573,porous carbon network,HPC-S1,EMIMBF4,3.5,1526,0.24,1.05,0.87,6.4,2,20,120
10.1016/j.cej.2021.128573,porous carbon network,HPC-S2,EMIMBF4,3.5,2705,0.32,1.09,0.62,8.75,2,20,33
10.1016/j.cej.2021.128573,porous carbon network,HPC-AT4.5,EMIMBF4,3.5,2710,0.3,1.07,0.98,7.81,2,20,52
10.1016/j.cej.2021.128573,porous carbon network,HPC-AT9,EMIMBF4,3.5,2807,0.36,1.15,0.87,5.99,2,20,150
10.1016/j.cej.2021.128573,porous carbon network,HPC-AT13.5,EMIMBF4,3.5,3168,0.32,1.06,0.93,8.46,2,20,51
10.1016/j.cej.2021.128573,porous carbon network,HPC-S1,EMIMBF4,3.5,1526,0.24,1.05,0.87,6.4,2,25,105
10.1016/j.cej.2021.128573,porous carbon network,HPC-S2,EMIMBF4,3.5,2705,0.32,1.09,0.62,8.75,2,25,17
10.1016/j.cej.2021.128573,porous carbon network,HPC-AT4.5,EMIMBF4,3.5,2710,0.3,1.07,0.98,7.81,2,25,40
10.1016/j.cej.2021.128573,porous carbon network,HPC-AT9,EMIMBF4,3.5,2807,0.36,1.15,0.87,5.99,2,25,132
10.1016/j.cej.2021.128573,porous carbon network,HPC-AT13.5,EMIMBF4,3.5,3168,0.32,1.06,0.93,8.46,2,25,40
10.1016/j.cej.2021.128573,porous carbon network,HPC-S1,EMIMBF4,3.5,1526,0.24,1.05,0.87,6.4,2,30,91
10.1016/j.cej.2021.128573,porous carbon network,HPC-S2,EMIMBF4,3.5,2705,0.32,1.09,0.62,8.75,2,30,14
10.1016/j.cej.2021.128573,porous carbon network,HPC-AT4.5,EMIMBF4,3.5,2710,0.3,1.07,0.98,7.81,2,30,34
10.1016/j.cej.2021.128573,porous carbon network,HPC-AT9,EMIMBF4,3.5,2807,0.36,1.15,0.87,5.99,2,30,127
10.1016/j.cej.2021.128573,porous carbon network,HPC-AT13.5,EMIMBF4,3.5,3168,0.32,1.06,0.93,8.46,2,30,30
10.1016/j.cej.2021.128573,porous carbon network,HPC-S1,EMIMBF4,3.5,1526,0.24,1.05,0.87,6.4,2,50,73
10.1016/j.cej.2021.128573,porous carbon network,HPC-AT9,EMIMBF4,3.5,2807,0.36,1.15,0.87,5.99,2,50,113
10.1016/j.carbon.2018.09.009,,HA-2-0,EMITFSI,3.5,1976,1.21,0.92,1,13.9,2,1,63
10.1016/j.carbon.2018.09.009,,NHA-2-0.5,EMITFSI,3.5,2791,2.37,1.01,2.1,13.1,2,1,160
10.1016/j.carbon.2018.09.009,,NHA-2-1,KOH,1,3142,2.6,1.03,5,12.8,3,0.05,420
10.1016/j.carbon.2018.09.009,,NHA-2-1,KOH,1,3142,2.6,1.03,5,12.8,3,0.25,353
10.1016/j.carbon.2018.09.009,,NHA-2-1,KOH,1,3142,2.6,1.03,5,12.8,3,0.5,328.5
10.1016/j.carbon.2018.09.009,,NHA-2-1,KOH,1,3142,2.6,1.03,5,12.8,3,1,320
10.1016/j.carbon.2018.09.009,,NHA-2-1,KOH,1,3142,2.6,1.03,5,12.8,3,2,305
10.1016/j.carbon.2018.09.009,,NHA-2-1,KOH,1,3142,2.6,1.03,5,12.8,3,4,283
10.1016/j.carbon.2018.09.009,,NHA-2-1,KOH,1,3142,2.6,1.03,5,12.8,3,10,254
10.1016/j.carbon.2018.09.009,,NHA-2-1,KOH,1,3142,2.6,1.03,5,12.8,3,20,241
10.1016/j.carbon.2018.09.009,,NHA-2-1,EMITFSI,3.5,3142,2.6,1.03,5,12.8,2,0.05,210
10.1016/j.carbon.2018.09.009,,NHA-2-1,EMITFSI,3.5,3142,2.6,1.03,5,12.8,2,0.1,183
10.1016/j.carbon.2018.09.009,,NHA-2-1,EMITFSI,3.5,3142,2.6,1.03,5,12.8,2,0.5,173
10.1016/j.carbon.2018.09.009,,NHA-2-1,EMITFSI,3.5,3142,2.6,1.03,5,12.8,2,1,171
10.1016/j.carbon.2018.09.009,,NHA-2-1,EMITFSI,3.5,3142,2.6,1.03,5,12.8,2,2,167
10.1016/j.carbon.2018.09.009,,NHA-2-1,EMITFSI,3.5,3142,2.6,1.03,5,12.8,2,4,166
10.1016/j.carbon.2018.09.009,,NHA-2-1,EMITFSI,3.5,3142,2.6,1.03,5,12.8,2,8,156
10.1016/j.carbon.2018.09.009,,NHA-2-1,EMITFSI,3.5,3142,2.6,1.03,5,12.8,2,10,153
10.1016/j.carbon.2018.09.009,,NHA-2-1,EMITFSI,3.5,3142,2.6,1.03,5,12.8,2,20,148
10.1016/j.carbon.2018.09.009,,NHA-2-1.5,EMITFSI,3.5,1958,1.6,1.05,6.1,12.5,2,1,117
10.1007/s10800-015-0850-z,porous carbon,,KOH,1,1456,1.35,1.02,0,0,3,0.7,245
10.1007/s10800-015-0850-z,porous carbon,,KOH,1,1456,1.35,1.02,0,0,3,1.5,221
10.1007/s10800-015-0850-z,porous carbon,,KOH,1,1456,1.35,1.02,0,0,3,3,198
10.1007/s10800-015-0850-z,porous carbon,,KOH,1,1456,1.35,1.02,0,0,3,5,188
10.1007/s10800-015-0850-z,porous carbon,,KOH,1,1456,1.35,1.02,0,0,3,7,179
10.1007/s10800-015-0850-z,porous carbon,,KOH,1,1456,1.35,1.02,0,0,3,10,173
10.1007/s10800-015-0840-1,CDC,TiC-CDC-600,KOH,1,1489,0.646,2.37,0,0,3,1,191
10.1007/s10800-015-0840-1,CDC,TiC-CDC-1000,KOH,1,1684,1.162,1.46,0,0,3,1,140
10.1007/s10008-013-2025-3,porous carbon,,H2SO4,1,1180,1.56,0.9,0,0,2,0.1,241
10.1007/s10008-013-2025-3,porous carbon,,H2SO4,1,1180,1.56,0.9,0,0,2,0.5,220
10.1007/s10008-013-2025-3,porous carbon,,H2SO4,1,1180,1.56,0.9,0,0,2,1,210
10.1007/s10008-013-2025-3,porous carbon,,H2SO4,1,1180,1.56,0.9,0,0,2,3,195
10.1007/s10008-013-2025-3,porous carbon,,H2SO4,1,1180,1.56,0.9,0,0,2,5,189
10.1007/s10008-013-2025-3,porous carbon,,H2SO4,1,1180,1.56,0.9,0,0,2,10,180
10.1002/smll.201700834,N-doped carbon nanobelt,N-O-CNBs,KOH,1,446.3,0.283,1.04,8,6.4,3,0.2,385
10.1002/smll.201700834,N-doped carbon nanobelt,N-CNB8,KOH,1,392.9,0.253,1.1,16.8,2.3,3,0.2,476
10.1002/smll.201700834,N-doped carbon nanobelt,N-CNB7,KOH,1,358.6,0.246,1.1,15.9,1.6,3,0.2,449
10.1002/smll.201700834,N-doped carbon nanobelt,N-O-CNBs,KOH,1,446.3,0.283,1.04,8,6.4,3,0.5,365
10.1002/smll.201700834,N-doped carbon nanobelt,N-CNB7,KOH,1,358.6,0.246,1.1,15.9,1.6,3,0.5,422.4
10.1002/smll.201700834,N-doped carbon nanobelt,N-O-CNBs,KOH,1,446.3,0.283,1.04,8,6.4,3,1,315
10.1002/smll.201700834,N-doped carbon nanobelt,N-CNB8,KOH,1,392.9,0.253,1.1,16.8,2.3,3,1,444.3
10.1002/smll.201700834,N-doped carbon nanobelt,N-CNB7,KOH,1,358.6,0.246,1.1,15.9,1.6,3,1,403.8
10.1002/smll.201700834,N-doped carbon nanobelt,N-O-CNBs,KOH,1,446.3,0.283,1.04,8,6.4,3,3,282.6
10.1002/smll.201700834,N-doped carbon nanobelt,N-CNB8,KOH,1,392.9,0.253,1.1,16.8,2.3,3,3,418.5
10.1002/smll.201700834,N-doped carbon nanobelt,N-CNB7,KOH,1,358.6,0.246,1.1,15.9,1.6,3,3,380.5
10.1002/smll.201700834,N-doped carbon nanobelt,N-O-CNBs,KOH,1,446.3,0.283,1.04,8,6.4,3,5,273.9
10.1002/smll.201700834,N-doped carbon nanobelt,N-CNB8,KOH,1,392.9,0.253,1.1,16.8,2.3,3,5,404.1
10.1002/smll.201700834,N-doped carbon nanobelt,N-CNB7,KOH,1,358.6,0.246,1.1,15.9,1.6,3,5,366.1
10.1002/smll.201700834,N-doped carbon nanobelt,N-O-CNBs,KOH,1,446.3,0.283,1.04,8,6.4,3,10,254
10.1002/smll.201700834,N-doped carbon nanobelt,N-CNB8,KOH,1,392.9,0.253,1.1,16.8,2.3,3,10,376
10.1002/smll.201700834,N-doped carbon nanobelt,N-CNB7,KOH,1,358.6,0.246,1.1,15.9,1.6,3,10,332
10.1002/smll.200500327,MWCNT,,TEABF4,3.5,20,0.11,1.02,0,0,2,0.001,35
10.1002/smll.200500327,MWCNT,,TEABF4,3.5,247,0.37,0.83,0,0,2,0.001,40
10.1002/cjoc.201600320,porous carbon,PC-1,KOH,0.9,1128.7,0.58,0.85,0.89,9.25,2,0.1,198.2
10.1002/cjoc.201600320,porous carbon,PC-2,KOH,0.9,1358.2,0.74,0.87,0.08,8.11,2,0.1,217.2
10.1002/cjoc.201600320,porous carbon,PC-3,KOH,0.9,1829.7,1.05,0.84,0.37,6.34,2,0.1,238.2
10.1002/cjoc.201600320,porous carbon,PC-1,KOH,0.9,1128.7,0.58,0.85,0.89,9.25,2,1,169
10.1002/cjoc.201600320,porous carbon,PC-2,KOH,0.9,1358.2,0.74,0.87,0.08,8.11,2,1,192.6
10.1002/cjoc.201600320,porous carbon,PC-3,KOH,0.9,1829.7,1.05,0.84,0.37,6.34,2,1,203.4
10.1002/cjoc.201600320,porous carbon,PC-1,KOH,0.9,1128.7,0.58,0.85,0.89,9.25,2,2,162.5
10.1002/cjoc.201600320,porous carbon,PC-2,KOH,0.9,1358.2,0.74,0.87,0.08,8.11,2,2,186.1
10.1002/cjoc.201600320,porous carbon,PC-3,KOH,0.9,1829.7,1.05,0.84,0.37,6.34,2,2,193.7
10.1002/cjoc.201600320,porous carbon,PC-1,KOH,0.9,1128.7,0.58,0.85,0.89,9.25,2,5,150.8
10.1002/cjoc.201600320,porous carbon,PC-2,KOH,0.9,1358.2,0.74,0.87,0.08,8.11,2,5,172.5
10.1002/cjoc.201600320,porous carbon,PC-3,KOH,0.9,1829.7,1.05,0.84,0.37,6.34,2,5,178.1
10.1002/cjoc.201600320,porous carbon,PC-1,KOH,0.9,1128.7,0.58,0.85,0.89,9.25,2,10,139.6
10.1002/cjoc.201600320,porous carbon,PC-2,KOH,0.9,1358.2,0.74,0.87,0.08,8.11,2,10,154.5
10.1002/cjoc.201600320,porous carbon,PC-3,KOH,0.9,1829.7,1.05,0.84,0.37,6.34,2,10,160.7
10.1002/cjoc.201600320,porous carbon,PC-1,KOH,0.9,1128.7,0.58,0.85,0.89,9.25,2,15,124.4
10.1002/cjoc.201600320,porous carbon,PC-2,KOH,0.9,1358.2,0.74,0.87,0.08,8.11,2,15,138.5
10.1002/cjoc.201600320,porous carbon,PC-3,KOH,0.9,1829.7,1.05,0.84,0.37,6.34,2,15,144.7
10.1002/cjoc.201600320,porous carbon,PC-1,KOH,0.9,1128.7,0.58,0.85,0.89,9.25,2,20,110.8
10.1002/cjoc.201600320,porous carbon,PC-2,KOH,0.9,1358.2,0.74,0.87,0.08,8.11,2,20,123.2
10.1002/cjoc.201600320,porous carbon,PC-3,KOH,0.9,1829.7,1.05,0.84,0.37,6.34,2,20,130.8
10.1002/chem.201702544,porous carbon,A-PCS,KOH,1,1417,1.56,1.01,1.99,10.13,3,1,190
10.1002/chem.201702544,porous carbon,A-PCT,KOH,1,1325,0.884,1.02,1.17,8.1,3,1,159
10.1002/chem.201702544,porous carbon,A-PCS/PCT,KOH,1,1684,1.57,1.008,1.15,4.43,3,1,224
10.1002/chem.201702544,porous carbon,A-PCS,KOH,1,1417,1.56,1.01,1.99,10.13,3,2,181
10.1002/chem.201702544,porous carbon,A-PCT,KOH,1,1325,0.884,1.02,1.17,8.1,3,2,152
10.1002/chem.201702544,porous carbon,A-PCS/PCT,KOH,1,1684,1.57,1.008,1.15,4.43,3,2,215
10.1002/chem.201702544,porous carbon,A-PCS,KOH,1,1417,1.56,1.01,1.99,10.13,3,4,175
10.1002/chem.201702544,porous carbon,A-PCT,KOH,1,1325,0.884,1.02,1.17,8.1,3,4,147
10.1002/chem.201702544,porous carbon,A-PCS/PCT,KOH,1,1684,1.57,1.008,1.15,4.43,3,4,210
10.1002/chem.201702544,porous carbon,A-PCS,KOH,1,1417,1.56,1.01,1.99,10.13,3,6,172
10.1002/chem.201702544,porous carbon,A-PCT,KOH,1,1325,0.884,1.02,1.17,8.1,3,6,145
10.1002/chem.201702544,porous carbon,A-PCS/PCT,KOH,1,1684,1.57,1.008,1.15,4.43,3,6,207
10.1002/chem.201702544,porous carbon,A-PCS,KOH,1,1417,1.56,1.01,1.99,10.13,3,8,169
10.1002/chem.201702544,porous carbon,A-PCT,KOH,1,1325,0.884,1.02,1.17,8.1,3,8,142
10.1002/chem.201702544,porous carbon,A-PCS/PCT,KOH,1,1684,1.57,1.008,1.15,4.43,3,8,207
10.1002/chem.201702544,porous carbon,A-PCS,KOH,1,1417,1.56,1.01,1.99,10.13,3,10,169
10.1002/chem.201702544,porous carbon,A-PCT,KOH,1,1325,0.884,1.02,1.17,8.1,3,10,139
10.1002/chem.201702544,porous carbon,A-PCS/PCT,KOH,1,1684,1.57,1.008,1.15,4.43,3,10,208
10.1002/chem.201702544,porous carbon,A-PCS,KOH,1,1417,1.56,1.01,1.99,10.13,3,15,165
10.1002/chem.201702544,porous carbon,A-PCT,KOH,1,1325,0.884,1.02,1.17,8.1,3,15,137
10.1002/chem.201702544,porous carbon,A-PCS/PCT,KOH,1,1684,1.57,1.008,1.15,4.43,3,15,206
10.1002/chem.201702544,porous carbon,A-PCS,KOH,1,1417,1.56,1.01,1.99,10.13,3,20,161
10.1002/chem.201702544,porous carbon,A-PCT,KOH,1,1325,0.884,1.02,1.17,8.1,3,20,135
10.1002/chem.201702544,porous carbon,A-PCS/PCT,KOH,1,1684,1.57,1.008,1.15,4.43,3,20,206
10.1002/chem.201602922,N-doped porous carbon,AC-7,KOH,1,1415,1.4,0.88,3.47,12.7,3,0.5,289
10.1002/chem.201602922,N-doped porous carbon,ACS-5,KOH,1,170,0.2,0.8,5.89,8.63,3,0.5,96
10.1002/chem.201602922,N-doped porous carbon,ACS-6,KOH,1,306,0.31,0.76,5.89,8.63,3,0.5,137
10.1002/chem.201602922,N-doped porous carbon,ACS-7,KOH,1,654,0.49,0.67,5.89,8.63,3,0.5,243
10.1002/chem.201602922,N-doped porous carbon,AC-7,KOH,1,1415,1.4,0.88,3.47,12.7,3,20,170
10.1002/chem.201602922,N-doped porous carbon,ACS-5,KOH,1,170,0.2,0.8,5.89,8.63,3,20,40
10.1002/chem.201602922,N-doped porous carbon,ACS-6,KOH,1,306,0.31,0.76,5.89,8.63,3,20,90
10.1002/chem.201602922,N-doped porous carbon,ACS-7,KOH,1,654,0.49,0.67,5.89,8.63,3,20,179
10.1002/chem.201602922,N-doped porous carbon,AC-7,KOH,1,1415,1.4,0.88,3.47,12.7,3,1,250
10.1002/chem.201602922,N-doped porous carbon,ACS-7,KOH,1,654,0.49,0.67,5.89,8.63,3,1,214
10.1002/chem.201602922,N-doped porous carbon,AC-7,KOH,1,1415,1.4,0.88,3.47,12.7,3,2,231
10.1002/chem.201602922,N-doped porous carbon,ACS-7,KOH,1,654,0.49,0.67,5.89,8.63,3,2,202
10.1002/chem.201602922,N-doped porous carbon,AC-7,KOH,1,1415,1.4,0.88,3.47,12.7,3,4,219
10.1002/chem.201602922,N-doped porous carbon,ACS-7,KOH,1,654,0.49,0.67,5.89,8.63,3,4,192
10.1002/chem.201602922,N-doped porous carbon,AC-7,KOH,1,1415,1.4,0.88,3.47,12.7,3,6,212
10.1002/chem.201602922,N-doped porous carbon,ACS-7,KOH,1,654,0.49,0.67,5.89,8.63,3,6,188
10.1002/chem.201602922,N-doped porous carbon,AC-7,KOH,1,1415,1.4,0.88,3.47,12.7,3,8,207
10.1002/chem.201602922,N-doped porous carbon,ACS-7,KOH,1,654,0.49,0.67,5.89,8.63,3,8,185
10.1002/chem.201602922,N-doped porous carbon,AC-7,KOH,1,1415,1.4,0.88,3.47,12.7,3,10,201
10.1002/chem.201602922,N-doped porous carbon,ACS-7,KOH,1,654,0.49,0.67,5.89,8.63,3,10,184
10.1002/chem.201602922,N-doped porous carbon,AC-7,KOH,1,1415,1.4,0.88,3.47,12.7,3,30,149
10.1002/chem.201602922,N-doped porous carbon,ACS-7,KOH,1,654,0.49,0.67,5.89,8.63,3,30,171
10.1002/chem.201602922,N-doped porous carbon,ACS-7,KOH,1,654,0.49,0.67,5.89,8.63,2,0.5,158
10.1002/chem.201602922,N-doped porous carbon,ACS-7,KOH,1,654,0.49,0.67,5.89,8.63,2,1,143.7
10.1002/chem.201602922,N-doped porous carbon,ACS-7,KOH,1,654,0.49,0.67,5.89,8.63,2,2,133.3
10.1002/chem.201602922,N-doped porous carbon,ACS-7,KOH,1,654,0.49,0.67,5.89,8.63,2,4,128.5
10.1002/chem.201602922,N-doped porous carbon,ACS-7,KOH,1,654,0.49,0.67,5.89,8.63,2,6,126
10.1002/chem.201602922,N-doped porous carbon,ACS-7,KOH,1,654,0.49,0.67,5.89,8.63,2,8,124
10.1002/chem.201602922,N-doped porous carbon,ACS-7,KOH,1,654,0.49,0.67,5.89,8.63,2,10,122
10.1002/chem.201602922,N-doped porous carbon,ACS-7,KOH,1,654,0.49,0.67,5.89,8.63,2,20,115
10.1002/chem.201602922,N-doped porous carbon,ACS-7,KOH,1,654,0.49,0.67,5.89,8.63,2,30,107.5
10.1002/chem.201402897,3D carbon,RGO,EMIMBF4,3,178,2.86,1.69,0,0,2,0.1,58
10.1002/chem.201402897,3D carbon,RDC,EMIMBF4,3,1288,0.82,1.69,0,0,2,0.1,100
10.1002/chem.201402897,3D carbon,GRDC,EMIMBF4,3,2034,1.78,1.93,0,0,2,0.1,151.7
10.1002/chem.201402897,3D carbon,RGO,EMIMBF4,3,178,2.86,1.69,0,0,2,0.2,45.2
10.1002/chem.201402897,3D carbon,RDC,EMIMBF4,3,1288,0.82,1.69,0,0,2,0.2,76.1
10.1002/chem.201402897,3D carbon,GRDC,EMIMBF4,3,2034,1.78,1.93,0,0,2,0.2,136.3
10.1002/chem.201402897,3D carbon,RGO,EMIMBF4,3,178,2.86,1.69,0,0,2,0.3,34.6
10.1002/chem.201402897,3D carbon,RDC,EMIMBF4,3,1288,0.82,1.69,0,0,2,0.3,59.4
10.1002/chem.201402897,3D carbon,GRDC,EMIMBF4,3,2034,1.78,1.93,0,0,2,0.3,119.9
10.1002/chem.201402897,3D carbon,RGO,EMIMBF4,3,178,2.86,1.69,0,0,2,0.4,25.8
10.1002/chem.201402897,3D carbon,RDC,EMIMBF4,3,1288,0.82,1.69,0,0,2,0.4,40.9
10.1002/chem.201402897,3D carbon,GRDC,EMIMBF4,3,2034,1.78,1.93,0,0,2,0.4,103.1
10.1002/chem.201402897,3D carbon,RGO,EMIMBF4,3,178,2.86,1.69,0,0,2,0.5,17.5
10.1002/chem.201402897,3D carbon,RDC,EMIMBF4,3,1288,0.82,1.69,0,0,2,0.5,25.1
10.1002/chem.201402897,3D carbon,GRDC,EMIMBF4,3,2034,1.78,1.93,0,0,2,0.5,87.3
